Repository: Saad123654/ProjectAppauto

<a name="readme-top"></a>
<h3 align="center"> Machine Learning class Project </h3>

</div>

# :bento: Structure of the repo

- `configs`
- `data`
- `logs`
- `notebooks`
- `ressources`
- scripts in `src`

# You can replace with your CUDA version if it is compatible with this version of torch 2.0.1, for instance cu117 for CUDA 11.7 or cu124 for CUDA 12.4
```

#  :whale: Launch an experiment

To modify the hyperparameters as well as the config args: use the adequate config files in `configs/`.

Then in your terminal:
```
python main.py
```

File: welddb/welddb.data (part 2 of 7)
0.037 0.30 0.65 0.008 0.012 0 N N N N N N N N N N N N N N N 170 21 DC + 1 200 MMA 250 14 392 466 31.9 80.6 N N N N N N N N N Evans-Ni/CMn-1990/1991-0Aaw
0.041 0.27 0.59 0.009 0.011 N 2.34 N N N N N N N N N N N N N N 170 21 DC + 1 200 MMA 250 14 587 652 21.4 72.0 N N N N N N N N N Evans-Cr/CMn-1989-2.3A-aw
0.041 0.27 0.59 0.009 0.011 N 2.34 N N N N N N N N N N N N N N 170 21 DC + 1 200 MMA 580 2 534 619 22.0 75.0 0 100 N N N N N N N Evans-Cr/CMn-1989-2.3A-ht
0.041 0.27 0.59 0.009 0.011 N 2.34 N N N N N N N N N N N N N N 170 21 DC + 1 200 MMA 0 0 N N N N 9 100 N N N N N N N Evans-Cr/CMn-1989-2.3A-ch
0.046 0.30 0.93 0.008 0.012 N 2.38 N N N N N N N N N N N N N N 170 21 DC + 1 200 MMA 250 14 655 722 19.6 67.5 N N N N N N N N N Evans-Cr/CMn-1989-2.3B-aw
0.046 0.30 0.93 0.008 0.012 N 2.38 N N N N N N N N N N N N N N 170 21 DC + 1 200 MMA 580 2 605 683 19.8 71.9 -3 100 N N N N N N N Evans-Cr/CMn-1989-2.3B-ht
0.046 0.30 0.93 0.008 0.012 N 2.38 N N N N N N N N N N N N N N 170 21 DC + 1 200 MMA 0 0 N N N N 16 100 N N 2 88 10 0 0 Evans-Cr/CMn-1989-2.3B-ch
0.050 0.31 1.29 0.008 0.011 N 2.32 N N N N N N N N N N N N N N 170 21 DC + 1 200 MMA 250 14 738 789 20.0 67.0 N N N N N N N N N Evans-Cr/CMn-1989-2.3C-aw
0.050 0.31 1.29 0.008 0.011 N 2.32 N N N N N N N N N N N N N N 170 21 DC + 1 200 MMA 580 2 662 731 18.6 68.7 28 100 N N N N N N N Evans-Cr/CMn-1989-2.3C-ht
0.050 0.31 1.29 0.008 0.011 N 2.32 N N N N N N N N N N N N N N 170 21 DC + 1 200 MMA 0 0 N N N N 9 100 N N 0 100 0 0 0 Evans-Cr/CMn-1989-2.3C-ch
0.054 0.33 1.72 0.007 0.014 N 2.36 N N N N N N N N N N N N N N 170 21 DC + 1 200 MMA 250 14 808 865 18.2 65.2 N N N N N N N N N Evans-Cr/CMn-1989-2.3D-aw
0.054 0.33 1.72 0.007 0.014 N 2.36 N N N N N N N N N N N N N N 170 21 DC + 1 200 MMA 580 2 697 757 19.6 69.7 N N N N N N N N N Evans-Cr/CMn-1989-2.3D-ht
0.054 0.33 1.72 0.007 0.014 N 2.36 N N N N N N N N N N N N N N 170 21 DC + 1 200 MMA 0 0 N N N N 24 100 N N N N N N N Evans-Cr/CMn-1989-2.3D-ch
0.069 0.30 1.36 0.007 0.009 N N N <0.0005 N N N 432 37 67tot33res <5 <5 <5 N N N 170 21 DC + 1 200 MMA 250 14 468 529 32.6 80.7 N N N N N N N N N Evans-Al/CMn-1990-<5aw
0.069 0.30 1.36 0.007 0.009 N N N <0.0005 N N N 432 37 67tot33res <5 <5 <5 N N N 170 21 DC + 1 200 MMA 0 0 N N N N -99 28 N N N N N N N Evans-Al/CMn-1990-<5awch1
0.069 0.30 1.36 0.007 0.009 N N N <0.0005 N N N 432 37 67tot33res <5 <5 <5 N N N 170 21 DC + 1 200 MMA 0 0 N N N N -72 100 N N N N N N N Evans-Al/CMn-1990-<5awch2
0.069 0.30 1.36 0.007 0.009 N N N <0.0005 N N N 432 37 67tot33res <5 <5 <5 N N N 170 21 DC + 1 200 MMA 0 0 N N N N N N N N 23 5 72 0 0 Evans-Al/CMn-1990-<5aw
0.069 0.30 1.36 0.007 0.009 N N N <0.0005 N N N 432 37 67tot33res <5 <5 <5 N N N 170 21 DC + 1 200 MMA 580 2 393 500 31.8 77.0 N N N N N N N N N Evans-Al/CMn-1990-<5ht
0.069 0.30 1.36 0.007 0.009 N N N <0.0005 N N N 432 37 67tot33res <5 <5 <5 N N N 170 21 DC + 1 200 MMA 580 2 N N N N -100 28 N N N N N N N Evans-Al/CMn-1990-<5htch1
0.069 0.30 1.36 0.007 0.009 N N N <0.0005 N N N 432 37 67tot33res <5 <5 <5 N N N 170 21 DC + 1 200 MMA 580 2 N N N N -78 100 N N N N N N N Evans-Al/CMn-1990-<5htch2
0.073 0.33 1.39 0.007 0.008 N N N <0.0005 N N N 427 39 66totndres 20 <5 <5 N N N 170 21 DC + 1 200 MMA 250 14 475 536 33.4 80.7 N N N N N N N N N Evans-Al/CMn-1990-20aw
0.073 0.33 1.39 0.007 0.008 N N N <0.0005 N N N 427 39 66totndres 20 <5 <5 N N N 170 21 DC + 1 200 MMA 0 0 N N N N -95 28 N N N N N N N Evans-Al/CMn-1990-20awch1
0.073 0.33 1.39 0.007 0.008 N N N <0.0005 N N N 427 39 66totndres 20 <5 <5 N N N 170 21 DC + 1 200 MMA 0 0 N N N N -70 100 N N N N N N N Evans-Al/CMn-1990-20awch2
0.073 0.33 1.39 0.007 0.008 N N N <0.0005 N N N 427 39 66totndres 20 <5 <5 N N N 170 21 DC + 1 200 MMA 580 2 387 493 32.5 80.7 N N N N N N N N N Evans-Al/CMn-1990-20ht
0.073 0.33 1.39 0.007 0.008 N N N <0.0005 N N N 427 39 66totndres 20 <5 <5 N N N 170 21 DC + 1 200 MMA 580 2 N N N N -78 100 N N N N N N N Evans-Al/CMn-1990-20htch2
0.078 0.32 1.39 0.007 0.009 N N N <0.0005 N N N 436 42 66totndres 44 <5 <5 N N N 170 21 DC + 1 200 MMA 250 14 478 541 30.4 78.9 N N N N N N N N N Evans-Al/CMn-1990-44aw
0.078 0.32 1.39 0.007 0.009 N N N <0.0005 N N N 436 42 66totndres 44 <5 <5 N N N 170 21 DC + 1 200 MMA 0 0 N N N N -88 28 N N N N N N N Evans-Al/CMn-1990-44awch1
0.078 0.32 1.39 0.007 0.009 N N N <0.0005 N N N 436 42 66totndres 44 <5 <5 N N N 170 21 DC + 1 200 MMA 0 0 N N N N -60 100 N N N N N N N Evans-Al/CMn-1990-44awch2
0.078 0.32 1.39 0.007 0.009 N N N <0.0005 N N N 436 42 66totndres 44 <5 <5 N N N 170 21 DC + 1 200 MMA 580 2 398 499 32.8 80.7 N N N N N N N N N Evans-Al/CMn-1990-44ht
0.078 0.32 1.39 0.007 0.009 N N N <0.0005 N N N 436 42 66totndres 44 <5 <5 N N N 170 21 DC + 1 200 MMA 580 2 N N N N -94 28 N N N N N N N Evans-Al/CMn-1990-44htch1
0.078 0.32 1.39 0.007 0.009 N N N <0.0005 N N N 436 42 66totndres 44 <5 <5 N N N 170 21 DC + 1 200 MMA 580 2 N N N N -75 100 N N N N N N N Evans-Al/CMn-1990-44htch2
0.080 0.33 1.41 0.006 0.009 N N N <0.0005 N N N 432 43 61tot34res 78 <5 <5 N N N 170 21 DC + 1 200 MMA 250 14 478 540 31.2 80.7 N N N N N N N N N Evans-Al/CMn-1990-78aw
0.080 0.33 1.41 0.006 0.009 N N N <0.0005 N N N 432 43 61tot34res 78 <5 <5 N N N 170 21 DC + 1 200 MMA 0 0 N N N N -77 28 N N N N N N N Evans-Al/CMn-1990-78awch1
0.080 0.33 1.41 0.006 0.009 N N N <0.0005 N N N 432 43 61tot34res 78 <5 <5 N N N 170 21 DC + 1 200 MMA 0 0 N N N N -55 100 N N N N N N N Evans-Al/CMn-1990-78awch2
0.080 0.33 1.41 0.006 0.009 N N N <0.0005 N N N 432 43 61tot34res 78 <5 <5 N N N 170 21 DC + 1 200 MMA 0 0 N N N N N N N N 24 9 67 0 0 Evans-Al/CMn-1990-78aw
0.080 0.33 1.41 0.006 0.009 N N N <0.0005 N N N 432 43 61tot34res 78 <5 <5 N N N 170 21 DC + 1 200 MMA 580 2 391 504 31.8 78.9 N N N N N N N N N Evans-Al/CMn-1990-78ht
0.080 0.33 1.41 0.006 0.009 N N N <0.0005 N N N 432 43 61tot34res 78 <5 <5 N N N 170 21 DC + 1 200 MMA 580 2 N N N N -89 28 N N N N N N N Evans-Al/CMn-1990-78htch1
0.080 0.33 1.41 0.006 0.009 N N N <0.0005 N N N 432 43 61tot34res 78 <5 <5 N N N 170 21 DC + 1 200 MMA 580 2 N N N N -68 100 N N N N N N N Evans-Al/CMn-1990-78htch2
0.080 0.37 1.42 0.006 0.009 N N N <0.0005 N N N 439 43 54totndres 120 <5 <5 N N N 170 21 DC + 1 200 MMA 250 14 480 543 29.0 78.9 N N N N N N N N N Evans-Al/CMn-1990-120aw
0.080 0.37 1.42 0.006 0.009 N N N <0.0005 N N N 439 43 54totndres 120 <5 <5 N N N 170 21 DC + 1 200 MMA 0 0 N N N N -86 28 N N N N N N N Evans-Al/CMn-1990-120awch1
0.080 0.37 1.42 0.006 0.009 N N N <0.0005 N N N 439 43 54totndres 120 <5 <5 N N N 170 21 DC + 1 200 MMA 0 0 N N N N -28 100 N N N N N N N Evans-Al/CMn-1990-120awch2
0.080 0.37 1.42 0.006 0.009 N N N <0.0005 N N N 439 43 54totndres 120 <5 <5 N N N 170 21 DC + 1 200 MMA 580 2 397 518 31.0 79.8 N N N N N N N N N Evans-Al/CMn-1990-120ht
0.080 0.37 1.42 0.006 0.009 N N N <0.0005 N N N 439 43 54totndres 120 <5 <5 N N N 170 21 DC + 1 200 MMA 580 2 N N N N -91 28 N N N N N N N Evans-Al/CMn-1990-120htch1
0.080 0.37 1.42 0.006 0.009 N N N <0.0005 N N N 439 43 54totndres 120 <5 <5 N N N 170 21 DC + 1 200 MMA 580 2 N N N N -69 100 N N N N N N N Evans-Al/CMn-1990-120htch2
0.076 0.37 1.36 0.005 0.009 N N N <0.0005 N N N 422 36 54tot24res 190 <5 <5 N N N 170 21 DC + 1 200 MMA 250 14 485 549 31.4 79.8 N N N N N N N N N Evans-Al/CMn-1990-190aw
0.076 0.37 1.36 0.005 0.009 N N N <0.0005 N N N 422 36 54tot24res 190 <5 <5 N N N 170 21 DC + 1 200 MMA 0 0 N N N N -86 28 N N N N N N N Evans-Al/CMn-1990-190awch1
0.076 0.37 1.36 0.005 0.009 N N N <0.0005 N N N 422 36 54tot24res 190 <5 <5 N N N 170 21 DC + 1 200 MMA 0 0 N N N N -58 100 N N N N N N N Evans-Al/CMn-1990-190awch2
0.076 0.37 1.36 0.005 0.009 N N N <0.0005 N N N 422 36 54tot24res 190 <5 <5 N N N 170 21 DC + 1 200 MMA 0 0 N N N N N N N N 20 3 77 0 0 Evans-Al/CMn-1990-190aw
0.076 0.37 1.36 0.005 0.009 N N N <0.0005 N N N 422 36 54tot24res 190 <5 <5 N N N 170 21 DC + 1 200 MMA 580 2 403 519 29.1 78.9 N N N N N N N N N Evans-Al/CMn-1990-190ht
0.076 0.37 1.36 0.005 0.009 N N N <0.0005 N N N 422 36 54tot24res 190 <5 <5 N N N 170 21 DC + 1 200 MMA 580 2 N N N N -92 28 N N N N N N N Evans-Al/CMn-1990-190htch1
0.076 0.37 1.36 0.005 0.009 N N N <0.0005 N N N 422 36 54tot24res 190 <5 <5 N N N 170 21 DC + 1 200 MMA 580 2 N N N N -74 100 N N N N N N N Evans-Al/CMn-1990-190htch2
0.078 0.44 1.31 0.005 0.008 N N N <0.0005 N N N 431 36 52tot18res 340 <5 <5 N N N 170 21 DC + 1 200 MMA 250 14 491 564 28.2 78.9 N N N N N N N N N Evans-Al/CMn-1990-340aw
0.078 0.44 1.31 0.005 0.008 N N N <0.0005 N N N 431 36 52tot18res 340 <5 <5 N N N 170 21 DC + 1 200 MMA 0 0 N N N N -88 28 N N N N N N N Evans-Al/CMn-1990-340awch1
0.078 0.44 1.31 0.005 0.008 N N N <0.0005 N N N 431 36 52tot18res 340 <5 <5 N N N 170 21 DC + 1 200 MMA 0 0 N N N N -63 100 N N N N N N N Evans-Al/CMn-1990-340awch2
0.078 0.44 1.31 0.005 0.008 N N N <0.0005 N N N 431 36 52tot18res 340 <5 <5 N N N 170 21 DC + 1 200 MMA 0 0 N N N N N N N N 21 7 72 0 0 Evans-Al/CMn-1990-340aw
0.078 0.44 1.31 0.005 0.008 N N N <0.0005 N N N 431 36 52tot18res 340 <5 <5 N N N 170 21 DC + 1 200 MMA 580 2 409 528 31.0 78.9 N N N N N N N N N Evans-Al/CMn-1990-340ht
0.078 0.44 1.31 0.005 0.008 N N N <0.0005 N N N 431 36 52tot18res 340 <5 <5 N N N 170 21 DC + 1 200 MMA 580 2 N N N N -90 28 N N N N N N N Evans-Al/CMn-1990-340htch1
0.078 0.44 1.31 0.005 0.008 N N N <0.0005 N N N 431 36 52tot18res 340 <5 <5 N N N 170 21 DC + 1 200 MMA 580 2 N N N N -74 100 N N N N N N N Evans-Al/CMn-1990-340htch2
0.076 0.51 1.30 0.005 0.008 N N N <0.0005 N N N 423 43 50tot17res 490 <5 <5 N N N 170 21 DC + 1 200 MMA 250 14 485 560 25.2 78.9 N N N N N N N N N Evans-Al/CMn-1990-490aw
0.076 0.51 1.30 0.005 0.008 N N N <0.0005 N N N 423 43 50tot17res 490 <5 <5 N N N 170 21 DC + 1 200 MMA 0 0 N N N N -90 28 N N N N N N N Evans-Al/CMn-1990-490awch1
0.076 0.51 1.30 0.005 0.008 N N N <0.0005 N N N 423 43 50tot17res 490 <5 <5 N N N 170 21 DC + 1 200 MMA 0 0 N N N N -55 100 N N N N N N N Evans-Al/CMn-1990-490awch2
0.076 0.51 1.30 0.005 0.008 N N N <0.0005 N N N 423 43 50tot17res 490 <5 <5 N N N 170 21 DC + 1 200 MMA 0 0 N N N N N N N N 21 17 62 0 0 Evans-Al/CMn-1990-490aw
0.076 0.51 1.30 0.005 0.008 N N N <0.0005 N N N 423 43 50tot17res 490 <5 <5 N N N 170 21 DC + 1 200 MMA 580 2 417 528 29.0 78.9 N N N N N N N N N Evans-Al/CMn-1990-490ht
0.076 0.51 1.30 0.005 0.008 N N N <0.0005 N N N 423 43 50tot17res 490 <5 <5 N N N 170 21 DC + 1 200 MMA 580 2 N N N N -84 28 N N N N N N N Evans-Al/CMn-1990-490htch1
0.076 0.51 1.30 0.005 0.008 N N N <0.0005 N N N 423 43 50tot17res 490 <5 <5 N N N 170 21 DC + 1 200 MMA 580 2 N N N N -69 100 N N N N N N N Evans-Al/CMn-1990-490htch2
0.079 0.57 1.32 0.004 0.008 N N N <0.0005 N N N 422 38 48tot18res 610 <5 <5 N N N 170 21 DC + 1 200 MMA 250 14 491 570 29.2 77.0 N N N N N N N N N Evans-Al/CMn-1990-610aw
0.079 0.57 1.32 0.004 0.008 N N N <0.0005 N N N 422 38 48tot18res 610 <5 <5 N N N 170 21 DC + 1 200 MMA 0 0 N N N N -74 28 N N N N N N N Evans-Al/CMn-1990-610awch1
0.079 0.57 1.32 0.004 0.008 N N N <0.0005 N N N 422 38 48tot18res 610 <5 <5 N N N 170 21 DC + 1 200 MMA 0 0 N N N N -38 100 N N N N N N N Evans-Al/CMn-1990-610awch2
0.079 0.57 1.32 0.004 0.008 N N N <0.0005 N N N 422 38 48tot18res 610 <5 <5 N N N 170 21 DC + 1 200 MMA 0 0 N N N N N N N N 19 26 55 0 0 Evans-Al/CMn-1990-610aw
0.079 0.57 1.32 0.004 0.008 N N N <0.0005 N N N 422 38 48tot18res 610 <5 <5 N N N 170 21 DC + 1 200 MMA 580 2 443 550 29.4 76.0 N N N N N N N N N Evans-Al/CMn-1990-610ht
0.079 0.57 1.32 0.004 0.008 N N N <0.0005 N N N 422 38 48tot18res 610 <5 <5 N N N 170 21 DC + 1 200 MMA 580 2 N N N N -88 28 N N N N N N N Evans-Al/CMn-1990-610htch1
0.079 0.57 1.32 0.004 0.008 N N N <0.0005 N N N 422 38 48tot18res 610 <5 <5 N N N 170 21 DC + 1 200 MMA 580 2 N N N N -52 100 N N N N N N N Evans-Al/CMn-1990-610htch2
0.073 0.35 0.64 0.005 0.004 N N N 0.0003 N N N 428 38 77 <5 <5 <5 N N N 170 21 DC + 1 200 MMA 250 14 402 494 33.3 77.5 N N N N N N N N N Evans-V/Mn-1991-A3aw
0.073 0.35 0.64 0.005 0.004 N N N 0.0003 N N N 428 38 77 <5 <5 <5 N N N 170 21 DC + 1 200 MMA 0 0 N N N N -45 100 N N 48 26 26 0 0 Evans-V/Mn-1991-A3awch
0.073 0.35 0.64 0.005 0.004 N N N 0.0003 N N N 428 38 77 <5 <5 <5 N N N 170 21 DC + 1 200 MMA 580 2 329 447 36.4 80.5 -54 100 N N N N N N N Evans-V/Mn-1991-A3ht
0.071 0.36 0.63 0.007 0.006 N N N 0.0210 N N N 435 43 78 <5 <5 5 N N N 170 21 DC + 1 200 MMA 250 14 436 513 29.2 77.0 N N N N N N N N N Evans-V/Mn-1991-A210aw
0.071 0.36 0.63 0.007 0.006 N N N 0.0210 N N N 435 43 78 <5 <5 5 N N N 170 21 DC + 1 200 MMA 0 0 N N N N -43 100 N N 45 14 41 N N Evans-V/Mn-1991-A210awch
0.071 0.36 0.63 0.007 0.006 N N N 0.0210 N N N 435 43 78 <5 <5 5 N N N 170 21 DC + 1 200 MMA 580 2 398 481 30.8 76.0 -47 100 N N N N N N N Evans-V/Mn-1991-A210ht
0.071 0.40 0.64 0.008 0.006 N N N 0.0435 N N N 411 36 88 <5 <5 5 N N N 170 21 DC + 1 200 MMA 250 14 478 546 28.2 78.0 N N N N N N N N N Evans-V/Mn-1991-A435aw
0.071 0.40 0.64 0.008 0.006 N N N 0.0435 N N N 411 36 88 <5 <5 5 N N N 170 21 DC + 1 200 MMA 0 0 N N N N -43 100 N N 41 7 52 0 0 Evans-V/Mn-1991-A435awch
0.071 0.40 0.64 0.008 0.006 N N N 0.0435 N N N 411 36 88 <5 <5 5 N N N 170 21 DC + 1 200 MMA 580 2 446 526 N 76.0 -30 100 N N N N N N N Evans-V/Mn-1991-A435ht
0.074 0.36 0.63 0.008 0.005 N N N 0.0600 N N N 432 31 75 <5 <5 5 N N N 170 21 DC + 1 200 MMA 250 14 488 548 25.6 77.5 N N N N N N N N N Evans-V/Mn-1991-A600aw
0.074 0.36 0.63 0.008 0.005 N N N 0.0600 N N N 432 31 75 <5 <5 5 N N N 170 21 DC + 1 200 MMA 0 0 N N N N -42 100 N N 35 6 59 0 0 Evans-V/Mn-1991-A600awch
0.074 0.36 0.63 0.008 0.005 N N N 0.0600 N N N 432 31 75 <5 <5 5 N N N 170 21 DC + 1 200 MMA 580 2 458 547 25.6 76.0 -28 100 N N N N N N N Evans-V/Mn-1991-A600ht
0.072 0.36 0.64 0.008 0.006 N N N 0.0815 N N N 436 34 84 <5 <5 5 N N N 170 21 DC + 1 200 MMA 250 14 490 563 25.2 77.0 N N N N N N N N N Evans-V/Mn-1991-A815aw
0.072 0.36 0.64 0.008 0.006 N N N 0.0815 N N N 436 34 84 <5 <5 5 N N N 170 21 DC + 1 200 MMA 0 0 N N N N -40 100 N N 34 6 60 0 0 Evans-V/Mn-1991-A815awch
0.072 0.36 0.64 0.008 0.006 N N N 0.0815 N N N 436 34 84 <5 <5 5 N N N 170 21 DC + 1 200 MMA 580 2 483 576 25.2 76.0 -22 100 N N N N N N N Evans-V/Mn-1991-A815ht
0.077 0.35 1.02 0.007 0.005 N N N 0.0004 N N N 399 41 75 <5 <5 5 N N N 170 21 DC + 1 200 MMA 250 14 443 522 31.1 77.0 N N N N N N N N N Evans-V/Mn-1991-B4aw
0.077 0.35 1.02 0.007 0.005 N N N 0.0004 N N N 399 41 75 <5 <5 5 N N N 170 21 DC + 1 200 MMA 0 0 N N N N -60 100 N N N N N N N Evans-V/Mn-1991-B4awch
0.077 0.35 1.02 0.007 0.005 N N N 0.0004 N N N 399 41 75 <5 <5 5 N N N 170 21 DC + 1 200 MMA 580 2 332 461 33.3 80.3 -80 100 N N N N N N N Evans-V/Mn-1991-B4ht
0.076 0.34 1.01 0.007 0.007 N N N 0.0215 N N N 426 37 75 <5 <5 5 N N N 170 21 DC + 1 200 MMA 250 14 456 534 25.0 79.6 N N N N N N N N N Evans-V/Mn-1991-B215aw
0.076 0.34 1.01 0.007 0.007 N N N 0.0215 N N N 426 37 75 <5 <5 5 N N N 170 21 DC + 1 200 MMA 0 0 N N N N -69 100 N N N N N N N Evans-V/Mn-1991-B215awch
0.076 0.34 1.01 0.007 0.007 N N N 0.0215 N N N 426 37 75 <5 <5 5 N N N 170 21 DC + 1 200 MMA 580 2 434 515 29.8 78.9 -67 100 N N N N N N N Evans-V/Mn-1991-B215ht
0.078 0.31 1.04 0.007 0.006 N N N 0.0440 N N N 429 32 48 <5 <5 5 N N N 170 21 DC + 1 200 MMA 250 14 505 570 24.8 77.4 N N N N N N N N N Evans-V/Mn-1991-B440aw
0.078 0.31 1.04 0.007 0.006 N N N 0.0440 N N N 429 32 48 <5 <5 5 N N N 170 21 DC + 1 200 MMA 0 0 N N N N -63 100 N N N N N N N Evans-V/Mn-1991-B440awch
0.078 0.31 1.04 0.007 0.006 N N N 0.0440 N N N 429 32 48 <5 <5 5 N N N 170 21 DC + 1 200 MMA 580 2 478 554 27.2 78.0 -51 100 N N N N N N N Evans-V/Mn-1991-B440ht
0.076 0.33 1.04 0.007 0.006 N N N 0.0610 N N N 429 31 70 <5 <5 5 N N N 170 21 DC + 1 200 MMA 250 14 509 576 25.6 77.4 N N N N N N N N N Evans-V/Mn-1991-B610aw
0.076 0.33 1.04 0.007 0.006 N N N 0.0610 N N N 429 31 70 <5 <5 5 N N N 170 21 DC + 1 200 MMA 0 0 N N N N -59 100 N N N N N N N Evans-V/Mn-1991-B610awch
0.076 0.33 1.04 0.007 0.006 N N N 0.0610 N N N 429 31 70 <5 <5 5 N N N 170 21 DC + 1 200 MMA 580 2 493 569 27.0 77.0 -44 100 N N N N N N N Evans-V/Mn-1991-B610ht
0.077 0.32 1.05 0.008 0.006 N N N 0.0850 N N N 400 34 72 <5 <5 5 N N N 170 21 DC + 1 200 MMA 250 14 538 592 25.2 74.0 N N N N N N N N N Evans-V/Mn-1991-B850aw
0.077 0.32 1.05 0.008 0.006 N N N 0.0850 N N N 400 34 72 <5 <5 5 N N N 170 21 DC + 1 200 MMA 0 0 N N N N -60 100 N N N N N N N Evans-V/Mn-1991-B850awch
0.077 0.32 1.05 0.008 0.006 N N N 0.0850 N N N 400 34 72 <5 <5 5 N N N 170 21 DC + 1 200 MMA 580 2 538 609 25.4 75.0 -40 100 N N N N N N N Evans-V/Mn-1991-B850ht
0.077 0.31 1.33 0.007 0.005 N N N 0.0004 N N N 419 38 80 <5 <5 6 N N N 170 21 DC + 1 200 MMA 250 14 463 541 27.1 75.9 N N N N N N N N N Evans-V/Mn-1991-C4aw
0.077 0.31 1.33 0.007 0.005 N N N 0.0004 N N N 419 38 80 <5 <5 6 N N N 170 21 DC + 1 200 MMA 0 0 N N N N -68 100 N N 22 17 61 0 0 Evans-V/Mn-1991-C4awch
0.077 0.31 1.33 0.007 0.005 N N N 0.0004 N N N 419 38 80 <5 <5 6 N N N 170 21 DC + 1 200 MMA 580 2 372 497 31.4 76.4 -81 100 N N N N N N N Evans-V/Mn-1991-C4ht
0.072 0.33 1.22 0.008 0.006 N N N 0.0190 N N N 447 29 85 <5 <5 5 N N N 170 21 DC + 1 200 MMA 250 14 486 545 29.6 78.2 N N N N N N N N N Evans-V/Mn-1991-C190aw
0.072 0.33 1.22 0.008 0.006 N N N 0.0190 N N N 447 29 85 <5 <5 5 N N N 170 21 DC + 1 200 MMA 0 0 N N N N -66 100 N N 25 3 72 0 0 Evans-V/Mn-1991-C190awch
0.072 0.33 1.22 0.008 0.006 N N N 0.0190 N N N 447 29 85 <5 <5 5 N N N 170 21 DC + 1 200 MMA 580 2 455 533 28.4 77.9 -67 100 N N N N N N N Evans-V/Mn-1991-C190ht
0.077 0.26 1.36 0.007 0.007 N N N 0.0425 N N N 410 29 79 <5 <5 5 N N N 170 21 DC + 1 200 MMA 250 14 536 590 24.4 78.1 N N N N N N N N N Evans-V/Mn-1991-C425aw
0.077 0.26 1.36 0.007 0.007 N N N 0.0425 N N N 410 29 79 <5 <5 5 N N N 170 21 DC + 1 200 MMA 0 0 N N N N -70 100 N N 22 5 73 0 0 Evans-V/Mn-1991-C425awch
0.077 0.26 1.36 0.007 0.007 N N N 0.0425 N N N 410 29 79 <5 <5 5 N N N 170 21 DC + 1 200 MMA 580 2 526 594 26.0 76.0 -62 100 N N N N N N N Evans-V/Mn-1991-C425ht
0.078 0.30 1.35 0.007 0.007 N N N 0.0595 N N N 405 30 76 <5 <5 5 N N N 170 21 DC + 1 200 MMA 250 14 521 589 22.6 76.0 N N N N N N N N N Evans-V/Mn-1991-C595aw
0.078 0.30 1.35 0.007 0.007 N N N 0.0595 N N N 405 30 76 <5 <5 5 N N N 170 21 DC + 1 200 MMA 0 0 N N N N -70 100 N N 19 4 77 0 0 Evans-V/Mn-1991-C595awch
0.078 0.30 1.35 0.007 0.007 N N N 0.0595 N N N 405 30 76 <5 <5 5 N N N 170 21 DC + 1 200 MMA 580 2 527 600 26.0 75.0 -60 100 N N N N N N N Evans-V/Mn-1991-C595ht
0.076 0.26 1.36 0.007 0.006 N N N 0.1005 N N N 407 29 83 <5 <5 5 N N N 170 21 DC + 1 200 MMA 250 14 599 638 20.8 74.0 N N N N N N N N N Evans-V/Mn-1991-C1005aw
0.076 0.26 1.36 0.007 0.006 N N N 0.1005 N N N 407 29 83 <5 <5 5 N N N 170 21 DC + 1 200 MMA 0 0 N N N N -55 100 N N 12 3 85 0 0 Evans-V/Mn-1991-C1005awch
0.076 0.26 1.36 0.007 0.006 N N N 0.1005 N N N 407 29 83 <5 <5 5 N N N 170 21 DC + 1 200 MMA 580 2 574 642 22.6 73.0 -36 100 N N N N N N N Evans-V/Mn-1991-C1005ht
0.076 0.29 1.74 0.008 0.006 N N N 0.0004 N N N 415 35 92 <5 <5 6 N N N 170 21 DC + 1 200 MMA 250 14 500 571 28.8 77.0 N N N N N N N N N Evans-V/Mn-1991-D4aw
0.076 0.29 1.74 0.008 0.006 N N N 0.0004 N N N 415 35 92 <5 <5 6 N N N 170 21 DC + 1 200 MMA 0 0 N N N N -62 100 N N N N N N N Evans-V/Mn-1991-D4awch
0.076 0.29 1.74 0.008 0.006 N N N 0.0004 N N N 415 35 92 <5 <5 6 N N N 170 21 DC + 1 200 MMA 580 2 414 518 29.2 78.4 -71 100 N N N N N N N Evans-V/Mn-1991-D4ht
0.077 0.26 1.73 0.007 0.008 N N N 0.0235 N N N 423 27 72 <5 <5 5 N N N 170 21 DC + 1 200 MMA 250 14 543 607 23.2 77.0 N N N N N N N N N Evans-V/Mn-1991-D235aw
0.077 0.26 1.73 0.007 0.008 N N N 0.0235 N N N 423 27 72 <5 <5 5 N N N 170 21 DC + 1 200 MMA 0 0 N N N N -62 100 N N N N N N N Evans-V/Mn-1991-D235awch
0.077 0.26 1.73 0.007 0.008 N N N 0.0235 N N N 423 27 72 <5 <5 5 N N N 170 21 DC + 1 200 MMA 580 2 523 602 25.6 75.0 -59 100 N N N N N N N Evans-V/Mn-1991-D235ht
0.077 0.26 1.72 0.007 0.008 N N N 0.0410 N N N 423 25 74 <5 <5 5 N N N 170 21 DC + 1 200 MMA 250 14 578 617 21.8 75.0 N N N N N N N N N Evans-V/Mn-1991-D410aw
0.077 0.26 1.72 0.007 0.008 N N N 0.0410 N N N 423 25 74 <5 <5 5 N N N 170 21 DC + 1 200 MMA 0 0 N N N N -67 100 N N N N N N N Evans-V/Mn-1991-D410awch
0.077 0.26 1.72 0.007 0.008 N N N 0.0410 N N N 423 25 74 <5 <5 5 N N N 170 21 DC + 1 200 MMA 580 2 538 626 21.8 74.0 -55 100 N N N N N N N Evans-V/Mn-1991-D410ht
0.076 0.25 1.72 0.005 0.008 N N N 0.0605 N N N 405 25 86 <5 <5 5 N N N 170 21 DC + 1 200 MMA 250 14 589 650 21.6 75.0 N N N N N N N N N Evans-V/Mn-1991-D605aw
0.076 0.25 1.72 0.005 0.008 N N N 0.0605 N N N 405 25 86 <5 <5 5 N N N 170 21 DC + 1 200 MMA 0 0 N N N N -64 100 N N N N N N N Evans-V/Mn-1991-D605awch
0.076 0.25 1.72 0.005 0.008 N N N 0.0605 N N N 405 25 86 <5 <5 5 N N N 170 21 DC + 1 200 MMA 580 2 521 597 24.4 74.0 -44 100 N N N N N N N Evans-V/Mn-1991-D605ht
0.080 0.26 1.74 0.007 0.008 N N N 0.0830 N N N 411 25 90 <5 <5 5 N N N 170 21 DC + 1 200 MMA 250 14 639 681 19.6 71.9 N N N N N N N N N Evans-V/Mn-1991-D830aw
0.080 0.26 1.74 0.007 0.008 N N N 0.0830 N N N 411 25 90 <5 <5 5 N N N 170 21 DC + 1 200 MMA 0 0 N N N N -61 100 N N N N N N N Evans-V/Mn-1991-D830awch
0.080 0.26 1.74 0.007 0.008 N N N 0.0830 N N N 411 25 90 <5 <5 5 N N N 170 21 DC + 1 200 MMA 580 2 570 647 24.0 74.0 N N N N N N N N N Evans-V/Mn-1991-D830ht
0.073 0.35 0.64 0.005 0.004 N N N 0.0003 N N N 428 38 77 <5 <5 <5 N N N 170 21 DC + 1 200 MMA 250 14 402 494 33.3 77.5 N N N N N N N N N Evans-Nb/Mn-1991-A<5aw
0.073 0.35 0.64 0.005 0.004 N N N 0.0003 N N N 428 38 77 <5 <5 <5 N N N 170 21 DC + 1 200 MMA 0 0 N N N N -45 100 N N 47 27 26 0 0 Evans-Nb/Mn-1991-A<5awch
0.073 0.35 0.64 0.005 0.004 N N N 0.0003 N N N 428 38 77 <5 <5 <5 N N N 170 21 DC + 1 200 MMA 580 2 329 447 36.4 80.5 -55 100 N N N N N N N Evans-Nb/Mn-1991-A<5ht
0.073 0.34 0.64 0.007 0.005 N N N 0.0003 N N N 431 41 80 <5 <5 120 N N N 170 21 DC + 1 200 MMA 250 14 450 532 28.0 76.0 N N N N N N N N N Evans-Nb/Mn-1991-A120aw
0.073 0.34 0.64 0.007 0.005 N N N 0.0003 N N N 431 41 80 <5 <5 120 N N N 170 21 DC + 1 200 MMA 0 0 N N N N -33 100 N N 27 60 13 0 0 Evans-Nb/Mn-1991-A120awch
0.073 0.34 0.64 0.007 0.005 N N N 0.0003 N N N 431 41 80 <5 <5 120 N N N 170 21 DC + 1 200 MMA 580 2 415 497 24.6 78.7 -38 100 N N N N N N N Evans-Nb/Mn-1991-A120ht
0.075 0.33 0.62 0.007 0.005 N N N 0.0003 N N N 429 42 85 <5 <5 220 N N N 170 21 DC + 1 200 MMA 250 14 474 553 26.8 80.7 N N N N N N N N N Evans-Nb/Mn-1991-A220aw
0.075 0.33 0.62 0.007 0.005 N N N 0.0003 N N N 429 42 85 <5 <5 220 N N N 170 21 DC + 1 200 MMA 0 0 N N N N -22 100 N N 26 61 13 0 0 Evans-Nb/Mn-1991-A220awch
0.075 0.33 0.62 0.007 0.005 N N N 0.0003 N N N 429 42 85 <5 <5 220 N N N 170 21 DC + 1 200 MMA 580 2 451 539 24.4 78.0 -27 100 N N N N N N N Evans-Nb/Mn-1991-A220ht
0.070 0.33 0.64 0.007 0.004 N N N 0.0007 N N N 413 42 85 <5 <5 450 N N N 170 21 DC + 1 200 MMA 250 14 522 580 25.0 76.0 N N N N N N N N N Evans-Nb/Mn-1991-A450aw
0.070 0.33 0.64 0.007 0.004 N N N 0.0007 N N N 413 42 85 <5 <5 450 N N N 170 21 DC + 1 200 MMA 0 0 N N N N -7 100 N N 19 67 14 0 0 Evans-Nb/Mn-1991-A450awch
0.070 0.33 0.64 0.007 0.004 N N N 0.0007 N N N 413 42 85 <5 <5 450 N N N 170 21 DC + 1 200 MMA 580 2 484 576 23.0 74.9 -4 100 N N N N N N N Evans-Nb/Mn-1991-A450ht
0.074 0.33 0.64 0.008 0.006 N N N 0.0003 N N N 460 39 110 <5 <5 880 N N N 170 21 DC + 1 200 MMA 250 14 549 614 24.0 70.8 N N N N N N N N N Evans-Nb/Mn-1991-A880aw
0.074 0.33 0.64 0.008 0.006 N N N 0.0003 N N N 460 39 110 <5 <5 880 N N N 170 21 DC + 1 200 MMA 0 0 N N N N 13 100 N N 24 61 15 0 0 Evans-Nb/Mn-1991-A880awch
0.074 0.33 0.64 0.008 0.006 N N N 0.0003 N N N 460 39 110 <5 <5 880 N N N 170 21 DC + 1 200 MMA 580 2 544 621 22.6 71.9 18 100 N N N N N N N Evans-Nb/Mn-1991-A880ht
0.077 0.35 1.02 0.007 0.005 N N N 0.0004 N N N 399 41 75 <5 <5 <5 N N N 170 21 DC + 1 200 MMA 250 14 443 522 31.1 77.0 N N N N N N N N N Evans-Nb/Mn-1991-B<5aw
0.077 0.35 1.02 0.007 0.005 N N N 0.0004 N N N 399 41 75 <5 <5 <5 N N N 170 21 DC + 1 200 MMA 0 0 N N N N -60 100 N N N N N N N Evans-Nb/Mn-1991-B<5awch
0.077 0.35 1.02 0.007 0.005 N N N 0.0004 N N N 399 41 75 <5 <5 <5 N N N 170 21 DC + 1 200 MMA 580 2 332 461 33.3 80.3 -80 100 N N N N N N N Evans-Nb/Mn-1991-B<5ht
0.078 0.35 1.02 0.007 0.005 N N N 0.0004 N N N 368 36 83 <5 <5 120 N N N 170 21 DC + 1 200 MMA 250 14 480 557 25.4 75.0 N N N N N N N N N Evans-Nb/Mn-1991-B120aw
0.078 0.35 1.02 0.007 0.005 N N N 0.0004 N N N 368 36 83 <5 <5 120 N N N 170 21 DC + 1 200 MMA 0 0 N N N N -42 100 N N N N N N N Evans-Nb/Mn-1991-B120awch
0.078 0.35 1.02 0.007 0.005 N N N 0.0004 N N N 368 36 83 <5 <5 120 N N N 170 21 DC + 1 200 MMA 580 2 447 540 30.4 77.0 -55 100 N N N N N N N Evans-Nb/Mn-1991-B120ht
0.074 0.34 1.00 0.007 0.006 N N N 0.0005 N N N 424 37 86 <5 <5 255 N N N 170 21 DC + 1 200 MMA 250 14 513 594 28.0 76.0 N N N N N N N N N Evans-Nb/Mn-1991-B255aw
0.074 0.34 1.00 0.007 0.006 N N N 0.0005 N N N 424 37 86 <5 <5 255 N N N 170 21 DC + 1 200 MMA 0 0 N N N N -38 100 N N N N N N N Evans-Nb/Mn-1991-B255awch
0.074 0.34 1.00 0.007 0.006 N N N 0.0005 N N N 424 37 86 <5 <5 255 N N N 170 21 DC + 1 200 MMA 580 2 492 575 25.2 76.0 -41 100 N N N N N N N Evans-Nb/Mn-1991-B255ht
0.074 0.33 0.99 0.008 0.006 N N N 0.0004 N N N 393 37 88 <5 <5 465 N N N 170 21 DC + 1 200 MMA 250 14 553 618 22.8 74.0 N N N N N N N N N Evans-Nb/Mn-1991-B465aw
0.074 0.33 0.99 0.008 0.006 N N N 0.0004 N N N 393 37 88 <5 <5 465 N N N 170 21 DC + 1 200 MMA 0 0 N N N N -11 100 N N N N N N N Evans-Nb/Mn-1991-B465awch
0.074 0.33 0.99 0.008 0.006 N N N 0.0004 N N N 393 37 88 <5 <5 465 N N N 170 21 DC + 1 200 MMA 580 2 540 616 22.4 75.0 -20 100 N N N N N N N Evans-Nb/Mn-1991-B465ht
0.075 0.34 1.02 0.007 0.006 N N N 0.0005 N N N 417 37 79 <5 <5 985 N N N 170 21 DC + 1 200 MMA 250 14 615 655 20.2 72.9 N N N N N N N N N Evans-Nb/Mn-1991-B985aw
0.075 0.34 1.02 0.007 0.006 N N N 0.0005 N N N 417 37 79 <5 <5 985 N N N 170 21 DC + 1 200 MMA 0 0 N N N N 14 100 N N N N N N N Evans-Nb/Mn-1991-B985awch
0.075 0.34 1.02 0.007 0.006 N N N 0.0005 N N N 417 37 79 <5 <5 985 N N N 170 21 DC + 1 200 MMA 580 2 603 676 19.8 70.8 8 100 N N N N N N N Evans-Nb/Mn-1991-B985ht
0.077 0.31 1.33 0.007 0.005 N N N 0.0004 N N N 419 38 80 <5 <5 6 N N N 170 21 DC + 1 200 MMA 250 14 463 541 27.1 75.9 N N N N N N N N N Evans-Nb/Mn-1991-C<6aw
0.077 0.31 1.33 0.007 0.005 N N N 0.0004 N N N 419 38 80 <5 <5 6 N N N 170 21 DC + 1 200 MMA 0 0 N N N N -67 100 N N 23 7 70 0 0 Evans-Nb/Mn-1991-C<6awch
0.077 0.31 1.33 0.007 0.005 N N N 0.0004 N N N 419 38 80 <5 <5 6 N N N 170 21 DC + 1 200 MMA 580 2 372 497 31.4 76.4 -81 100 N N N N N N N Evans-Nb/Mn-1991-C<6ht
0.079 0.33 1.37 0.007 0.006 N N N 0.0004 N N N 417 34 97 <5 <5 105 N N N 170 21 DC + 1 200 MMA 250 14 505 586 25.8 77.9 N N N N N N N N N Evans-Nb/Mn-1991-C105aw
0.079 0.33 1.37 0.007 0.006 N N N 0.0004 N N N 417 34 97 <5 <5 105 N N N 170 21 DC + 1 200 MMA 0 0 N N N N -55 100 N N 24 15 61 0 0 Evans-Nb/Mn-1991-C105awch
0.079 0.33 1.37 0.007 0.006 N N N 0.0004 N N N 417 34 97 <5 <5 105 N N N 170 21 DC + 1 200 MMA 580 2 500 578 24.8 76.0 -61 100 N N N N N N N Evans-Nb/Mn-1991-C105ht
0.076 0.30 1.36 0.008 0.006 N N N 0.0004 N N N 370 33 84 <5 <5 235 N N N 170 21 DC + 1 200 MMA 250 14 540 597 26.4 76.0 N N N N N N N N N Evans-Nb/Mn-1991-C235aw
0.076 0.30 1.36 0.008 0.006 N N N 0.0004 N N N 370 33 84 <5 <5 235 N N N 170 21 DC + 1 200 MMA 0 0 N N N N -45 100 N N 26 14 60 0 0 Evans-Nb/Mn-1991-C235awch
0.076 0.30 1.36 0.008 0.006 N N N 0.0004 N N N 370 33 84 <5 <5 235 N N N 170 21 DC + 1 200 MMA 580 2 539 607 25.0 76.0 -41 100 N N N N N N N Evans-Nb/Mn-1991-C235ht
0.077 0.34 1.39 0.007 0.007 N N N 0.0004 N N N 409 32 99 <5 <5 455 N N N 170 21 DC + 1 200 MMA 250 14 586 641 24.2 76.0 N N N N N N N N N Evans-Nb/Mn-1991-C455aw
0.077 0.34 1.39 0.007 0.007 N N N 0.0004 N N N 409 32 99 <5 <5 455 N N N 170 21 DC + 1 200 MMA 0 0 N N N N -23 100 N N 19 18 63 0 0 Evans-Nb/Mn-1991-C455awch
0.077 0.34 1.39 0.007 0.007 N N N 0.0004 N N N 409 32 99 <5 <5 455 N N N 170 21 DC + 1 200 MMA 580 2 583 651 22.6 71.9 -27 100 N N N N N N N Evans-Nb/Mn-1991-C455ht
0.076 0.30 1.36 0.006 0.007 N N N 0.0005 N N N 432 33 91 <5 <5 940 N N N 170 21 DC + 1 200 MMA 250 14 610 685 20.6 71.9 N N N N N N N N N Evans-Nb/Mn-1991-C940aw
0.076 0.30 1.36 0.006 0.007 N N N 0.0005 N N N 432 33 91 <5 <5 940 N N N 170 21 DC + 1 200 MMA 0 0 N N N N -1 100 N N 19 31 50 0 0 Evans-Nb/Mn-1991-C940awch
0.076 0.30 1.36 0.006 0.007 N N N 0.0005 N N N 432 33 91 <5 <5 940 N N N 170 21 DC + 1 200 MMA 580 2 614 686 19.0 70.8 7 100 N N N N N N N Evans-Nb/Mn-1991-C940ht
0.076 0.29 1.74 0.008 0.006 N N N 0.0004 N N N 415 35 92 <5 <5 <6 N N N 170 21 DC + 1 200 MMA 250 14 500 571 28.8 77.0 N N N N N N N N N Evans-Nb/Mn-1991-D<5aw
0.076 0.29 1.74 0.008 0.006 N N N 0.0004 N N N 415 35 92 <5 <5 <6 N N N 170 21 DC + 1 200 MMA 0 0 N N N N -62 100 N N N N N N N Evans-Nb/Mn-1991-D<5awch
0.076 0.29 1.74 0.008 0.006 N N N 0.0004 N N N 415 35 92 <5 <5 <6 N N N 170 21 DC + 1 200 MMA 580 2 414 518 29.2 78.4 -71 100 N N N N N N N Evans-Nb/Mn-1991-D<5ht
0.077 0.32 1.77 0.007 0.006 N N N 0.0004 N N N 418 31 89 <5 <5 125 N N N 170 21 DC + 1 200 MMA 250 14 540 614 22.0 75.9 N N N N N N N N N Evans-Nb/Mn-1991-D125aw
0.077 0.32 1.77 0.007 0.006 N N N 0.0004 N N N 418 31 89 <5 <5 125 N N N 170 21 DC + 1 200 MMA 0 0 N N N N -54 100 N N N N N N N Evans-Nb/Mn-1991-D125awch
0.077 0.32 1.77 0.007 0.006 N N N 0.0004 N N N 418 31 89 <5 <5 125 N N N 170 21 DC + 1 200 MMA 580 2 524 605 24.4 74.0 -61 100 N N N N N N N Evans-Nb/Mn-1991-D125ht
0.078 0.30 1.76 0.007 0.007 N N N 0.0004 N N N 433 32 110 <5 <5 230 N N N 170 21 DC + 1 200 MMA 250 14 575 635 22.6 74.0 N N N N N N N N N Evans-Nb/Mn-1991-D230aw
0.078 0.30 1.76 0.007 0.007 N N N 0.0004 N N N 433 32 110 <5 <5 230 N N N 170 21 DC + 1 200 MMA 0 0 N N N N -42 100 N N N N N N N Evans-Nb/Mn-1991-D230awch
0.078 0.30 1.76 0.007 0.007 N N N 0.0004 N N N 433 32 110 <5 <5 230 N N N 170 21 DC + 1 200 MMA 580 2 553 627 22.0 76.8 -31 100 N N N N N N N Evans-Nb/Mn-1991-D230ht
0.077 0.29 1.77 0.008 0.009 N N N 0.0004 N N N 432 31 97 <5 <5 450 N N N 170 21 DC + 1 200 MMA 250 14 606 660 22.0 74.0 N N N N N N N N N Evans-Nb/Mn-1991-D450aw
0.077 0.29 1.77 0.008 0.009 N N N 0.0004 N N N 432 31 97 <5 <5 450 N N N 170 21 DC + 1 200 MMA 0 0 N N N N -26 100 N N N N N N N Evans-Nb/Mn-1991-D450awch
0.077 0.29 1.77 0.008 0.009 N N N 0.0004 N N N 432 31 97 <5 <5 450 N N N 170 21 DC + 1 200 MMA 580 2 577 661 21.6 71.9 -15 100 N N N N N N N Evans-Nb/Mn-1991-D450ht
0.079 0.29 1.79 0.006 0.007 N N N 0.0004 N N N 406 33 105 <5 <5 895 N N N 170 21 DC + 1 200 MMA 250 14 654 708 19.2 70.8 N N N N N N N N N Evans-Nb/Mn-1991-D895aw
0.079 0.29 1.79 0.006 0.007 N N N 0.0004 N N N 406 33 105 <5 <5 895 N N N 170 21 DC + 1 200 MMA 0 0 N N N N -6 100 N N N N N N N Evans-Nb/Mn-1991-D895awch
0.079 0.29 1.79 0.006 0.007 N N N 0.0004 N N N 406 33 105 <5 <5 895 N N N 170 21 DC + 1 200 MMA 580 2 638 716 17.2 68.6 4 100 N N N N N N N Evans-Nb/Mn-1991-D895ht
0.062 0.22 1.17 0.007 0.006 N N N N N N N 330 N 120 N N N N N N 180 34 AC 0 2 200 MMA 250 14 427 512 31.4 81.5 N N N N N N N N N Evans-FelowH-1991-UF.05a
0.060 0.26 1.20 0.008 0.007 N N N N N N N 320 N 150 N N N N N N 180 34 AC 0 2 200 MMA 250 14 440 523 33.0 81.5 N N N N N N N N N Evans-FelowH-1991-UF.15a
0.060 0.25 1.19 0.008 0.007 N N N N N N N 353 N 110 N N N N N N 180 34 AC 0 2 200 MMA 250 14 443 508 30.4 82.4 N N N N N N N N N Evans-FelowH-1991-UF.25a
0.062 0.31 1.24 0.008 0.008 N N N N N N N 366 N 110 N N N N N N 180 34 AC 0 2 200 MMA 250 14 468 531 29.6 81.5 N N N N N N N N N Evans-FelowH-1991-UF.35a
0.055 0.33 1.39 0.007 0.007 N N N N N N N 323 N 70 N N N N N N 180 34 DC + 1 200 MMA 250 14 435 510 35.6 81.5 N N N N N N N N N Evans-FelowH-1991-UF.05b
0.049 0.34 1.39 0.006 0.007 N N N N N N N 339 N 65 N N N N N N 180 34 DC + 1 200 MMA 250 14 430 505 31.2 82.3 N N N N N N N N N Evans-FelowH-1991-UF.15b
0.048 0.31 1.34 0.008 0.008 N N N N N N N 371 N 75 N N N N N N 180 34 DC + 1 200 MMA 250 14 433 504 31.0 82.3 N N N N N N N N N Evans-FelowH-1991-UF.25b
0.048 0.36 1.30 0.007 0.007 N N N N N N N 401 N 70 N N N N N N 180 34 DC + 1 200 MMA 250 14 465 526 30.4 80.6 N N N N N N N N N Evans-FelowH-1991-UF.35b
0.059 0.29 1.49 0.008 0.017 N N N N N N N 305 N 110 N N N N N N 180 34 DC + 1 200 MMA 250 14 442 524 31.6 80.6 N N N N N N N N N Evans-FelowH-1991-E7016(1)
0.051 0.31 1.64 0.005 0.016 N N N N N N N 330 N 60 N N N N N N 180 34 DC + 1 200 MMA 250 14 497 559 30.0 77.8 N N N N N N N N N Evans-FelowH-1991-E7016(2)
0.069 0.53 1.17 0.008 0.014 N N N N N N N 365 N 120 N N N N N N 180 34 DC + 1 200 MMA 250 14 487 555 31.4 78.8 N N N N N N N N N Evans-FelowH-1991-E7016(3)
0.068 0.36 1.56 0.006 0.010 N N N N N N N 396 N 90 N N N N N N 180 34 DC + 1 200 MMA 250 14 494 569 28.4 79.6 N N N N N N N N N Evans-FelowH-1991-TENACITOR
0.043 0.30 0.69 0.006 0.007 N N N N N N N N N N N N N N N N 170 21 DC + 1 200 MMA 580 2 373 448 34.4 83.0 N N N N N N N N N Evans-StressRelief-1991-0.045A
0.043 0.30 0.69 0.006 0.007 N N N N N N N N N N N N N N N N 170 21 DC + 1 200 MMA 580 2 N N N N -70 9 N N N N N N N Evans-StressRelief-1991-0.045Ach-70
0.043 0.30 0.69 0.006 0.007 N N N N N N N N N N N N N N N N 170 21 DC + 1 200 MMA 580 2 N N N N -60 15 N N N N N N N Evans-StressRelief-1991-0.045Ach-60
0.043 0.30 0.69 0.006 0.007 N N N N N N N N N N N N N N N N 170 21 DC + 1 200 MMA 580 2 N N N N -50 53 N N N N N N N Evans-StressRelief-1991-0.045Ach-50
0.043 0.30 0.69 0.006 0.007 N N N N N N N N N N N N N N N N 170 21 DC + 1 200 MMA 580 2 N N N N -40 117 N N N N N N N Evans-StressRelief-1991-0.045Ach-40
0.043 0.30 0.69 0.006 0.007 N N N N N N N N N N N N N N N N 170 21 DC + 1 200 MMA 580 2 N N N N -20 220 N N N N N N N Evans-StressRelief-1991-0.045Ach-20
0.043 0.30 0.69 0.006 0.007 N N N N N N N N N N N N N N N N 170 21 DC + 1 200 MMA 580 2 N N N N 20 222 N N N N N N N Evans-StressRelief-1991-0.045Ach20
0.042 0.31 0.98 0.006 0.007 N N N N N N N N N N N N N N N N 170 21 DC + 1 200 MMA 580 2 392 476 34.4 80.6 N N N N N N N N N Evans-StressRelief-1991-0.045B
0.042 0.31 0.98 0.006 0.007 N N N N N N N N N N N N N N N N 170 21 DC + 1 200 MMA 580 2 N N N N -70 21 N N N N N N N Evans-StressRelief-1991-0.045Bch-70
0.042 0.31 0.98 0.006 0.007 N N N N N N N N N N N N N N N N 170 21 DC + 1 200 MMA 580 2 N N N N -60 38 N N N N N N N Evans-StressRelief-1991-0.045Bch-60
0.042 0.31 0.98 0.006 0.007 N N N N N N N N N N N N N N N N 170 21 DC + 1 200 MMA 580 2 N N N N -50 74 N N N N N N N Evans-StressRelief-1991-0.045Bch-50
0.042 0.31 0.98 0.006 0.007 N N N N N N N N N N N N N N N N 170 21 DC + 1 200 MMA 580 2 N N N N -40 182 N N N N N N N Evans-StressRelief-1991-0.045Bch-40
0.042 0.31 0.98 0.006 0.007 N N N N N N N N N N N N N N N N 170 21 DC + 1 200 MMA 580 2 N N N N -20 220 N N N N N N N Evans-StressRelief-1991-0.045Bch-20
0.042 0.31 0.98 0.006 0.007 N N N N N N N N N N N N N N N N 170 21 DC + 1 200 MMA 580 2 N N N N 20 222 N N N N N N N Evans-StressRelief-1991-0.045Bch20
0.045 0.31 1.39 0.005 0.007 N N N N N N N N N N N N N N N N 170 21 DC + 1 200 MMA 580 2 414 502 31.0 80.6 N N N N N N N N N Evans-StressRelief-1991-0.045C
0.045 0.31 1.39 0.005 0.007 N N N N N N N N N N N N N N N N 170 21 DC + 1 200 MMA 580 2 N N N N -70 38 N N N N N N N Evans-StressRelief-1991-0.045Cch-70
0.045 0.31 1.39 0.005 0.007 N N N N N N N N N N N N N N N N 170 21 DC + 1 200 MMA 580 2 N N N N -60 81 N N N N N N N Evans-StressRelief-1991-0.045Cch-60
0.045 0.31 1.39 0.005 0.007 N N N N N N N N N N N N N N N N 170 21 DC + 1 200 MMA 580 2 N N N N -50 129 N N N N N N N Evans-StressRelief-1991-0.045Cch-50
0.045 0.31 1.39 0.005 0.007 N N N N N N N N N N N N N N N N 170 21 DC + 1 200 MMA 580 2 N N N N -40 172 N N N N N N N Evans-StressRelief-1991-0.045Cch-40
0.045 0.31 1.39 0.005 0.007 N N N N N N N N N N N N N N N N 170 21 DC + 1 200 MMA 580 2 N N N N -20 220 N N N N N N N Evans-StressRelief-1991-0.045Cch-20
0.045 0.31 1.39 0.005 0.007 N N N N N N N N N N N N N N N N 170 21 DC + 1 200 MMA 580 2 N N N N 20 222 N N N N N N N Evans-StressRelief-1991-0.045Cch20
0.045 0.29 1.83 0.005 0.008 N N N N N N N N N N N N N N N N 170 21 DC + 1 200 MMA 580 2 444 525 29.8 79.9 N N N N N N N N N Evans-StressRelief-1991-0.045D
0.045 0.29 1.83 0.005 0.008 N N N N N N N N N N N N N N N N 170 21 DC + 1 200 MMA 580 2 N N N N -70 36 N N N N N N N Evans-StressRelief-1991-0.045Dch-70
0.045 0.29 1.83 0.005 0.008 N N N N N N N N N N N N N N N N 170 21 DC + 1 200 MMA 580 2 N N N N -60 76 N N N N N N N Evans-StressRelief-1991-0.045Dch-60
0.045 0.29 1.83 0.005 0.008 N N N N N N N N N N N N N N N N 170 21 DC + 1 200 MMA 580 2 N N N N -50 117 N N N N N N N Evans-StressRelief-1991-0.045Dch-50
0.045 0.29 1.83 0.005 0.008 N N N N N N N N N N N N N N N N 170 21 DC + 1 200 MMA 580 2 N N N N -40 153 N N N N N N N Evans-StressRelief-1991-0.045Dch-40
0.045 0.29 1.83 0.005 0.008 N N N N N N N N N N N N N N N N 170 21 DC + 1 200 MMA 580 2 N N N N -20 203 N N N N N N N Evans-StressRelief-1991-0.045Dch-20
0.045 0.29 1.83 0.005 0.008 N N N N N N N N N N N N N N N N 170 21 DC + 1 200 MMA 580 2 N N N N 20 222 N N N N N N N Evans-StressRelief-1991-0.045Dch20
0.058 0.33 0.63 0.007 0.007 N N N N N N N N N N N N N N N N 170 21 DC + 1 200 MMA 580 2 386 465 33.4 78.8 N N N N N N N N N Evans-StressRelief-1991-0.065A
0.058 0.33 0.63 0.007 0.007 N N N N N N N N N N N N N N N N 170 21 DC + 1 200 MMA 580 2 N N N N -60 13 N N N N N N N Evans-StressRelief-1991-0.065Ach-60
0.058 0.33 0.63 0.007 0.007 N N N N N N N N N N N N N N N N 170 21 DC + 1 200 MMA 580 2 N N N N -50 27 N N N N N N N Evans-StressRelief-1991-0.065Ach-50
0.058 0.33 0.63 0.007 0.007 N N N N N N N N N N N N N N N N 170 21 DC + 1 200 MMA 580 2 N N N N -40 78 N N N N N N N Evans-StressRelief-1991-0.065Ach-40
0.058 0.33 0.63 0.007 0.007 N N N N N N N N N N N N N N N N 170 21 DC + 1 200 MMA 580 2 N N N N -20 178 N N N N N N N Evans-StressRelief-1991-0.065Ach-20
0.058 0.33 0.63 0.007 0.007 N N N N N N N N N N N N N N N N 170 21 DC + 1 200 MMA 580 2 N N N N 20 220 N N N N N N N Evans-StressRelief-1991-0.065Ach20
0.065 0.34 0.97 0.007 0.008 N N N N N N N N N N N N N N N N 170 21 DC + 1 200 MMA 580 2 418 500 35.0 80.6 N N N N N N N N N Evans-StressRelief-1991-0.065B
0.065 0.34 0.97 0.007 0.008 N N N N N N N N N N N N N N N N 170 21 DC + 1 200 MMA 580 2 N N N N -70 15 N N N N N N N Evans-StressRelief-1991-0.065Bch-70
0.065 0.34 0.97 0.007 0.008 N N N N N N N N N N N N N N N N 170 21 DC + 1 200 MMA 580 2 N N N N -60 45 N N N N N N N Evans-StressRelief-1991-0.065Bch-60
0.065 0.34 0.97 0.007 0.008 N N N N N N N N N N N N N N N N 170 21 DC + 1 200 MMA 580 2 N N N N -50 100 N N N N N N N Evans-StressRelief-1991-0.065Bch-50
0.065 0.34 0.97 0.007 0.008 N N N N N N N N N N N N N N N N 170 21 DC + 1 200 MMA 580 2 N N N N -40 155 N N N N N N N Evans-StressRelief-1991-0.065Bch-40
0.065 0.34 0.97 0.007 0.008 N N N N N N N N N N N N N N N N 170 21 DC + 1 200 MMA 580 2 N N N N -20 201 N N N N N N N Evans-StressRelief-1991-0.065Bch-20
0.065 0.34 0.97 0.007 0.008 N N N N N N N N N N N N N N N N 170 21 DC + 1 200 MMA 580 2 N N N N 20 220 N N N N N N N Evans-StressRelief-1991-0.065Bch20
0.066 0.35 1.36 0.007 0.008 N N N N N N N N N N N N N N N N 170 21 DC + 1 200 MMA 580 2 455 540 31.2 77.9 N N N N N N N N N Evans-StressRelief-1991-0.065C
0.066 0.35 1.36 0.007 0.008 N N N N N N N N N N N N N N N N 170 21 DC + 1 200 MMA 580 2 N N N N -70 30 N N N N N N N Evans-StressRelief-1991-0.065Cch-70
0.066 0.35 1.36 0.007 0.008 N N N N N N N N N N N N N N N N 170 21 DC + 1 200 MMA 580 2 N N N N -60 72 N N N N N N N Evans-StressRelief-1991-0.065Cch-60
0.066 0.35 1.36 0.007 0.008 N N N N N N N N N N N N N N N N 170 21 DC + 1 200 MMA 580 2 N N N N -50 119 N N N N N N N Evans-StressRelief-1991-0.065Cch-50
0.066 0.35 1.36 0.007 0.008 N N N N N N N N N N N N N N N N 170 21 DC + 1 200 MMA 580 2 N N N N -40 165 N N N N N N N Evans-StressRelief-1991-0.065Cch-40
0.066 0.35 1.36 0.007 0.008 N N N N N N N N N N N N N N N N 170 21 DC + 1 200 MMA 580 2 N N N N -20 201 N N N N N N N Evans-StressRelief-1991-0.065Cch-20
0.066 0.35 1.36 0.007 0.008 N N N N N N N N N N N N N N N N 170 21 DC + 1 200 MMA 580 2 N N N N 20 206 N N N N N N N Evans-StressRelief-1991-0.065Cch20
