Repository: Saad123654/ProjectAppauto

<a name="readme-top"></a>
<h3 align="center"> Machine Learning class Project </h3>

</div>

# :bento: Structure of the repo

- `configs`
- `data`
- `logs`
- `notebooks`
- `ressources`
- scripts in `src`

# You can replace with your CUDA version if it is compatible with this version of torch 2.0.1, for instance cu117 for CUDA 11.7 or cu124 for CUDA 12.4
```

#  :whale: Launch an experiment

To modify the hyperparameters as well as the config args: use the adequate config files in `configs/`.

Then in your terminal:
```
python main.py
```

File: welddb/welddb.data (part 3 of 7)
0.037 0.30 0.65 0.008 0.012 0 N N N N N N N N N N N N N N N 170 21 DC + 1 200 MMA 250 14 392 466 31.9 80.6 N N N N N N N N N Evans-Ni/CMn-1990/1991-0Aaw
0.074 0.36 1.80 0.008 0.008 N N N N N N N N N N N N N N N N 170 21 DC + 1 200 MMA 580 2 504 594 26.2 75.0 N N N N N N N N N Evans-StressRelief-1991-0.065D
0.074 0.36 1.80 0.008 0.008 N N N N N N N N N N N N N N N N 170 21 DC + 1 200 MMA 580 2 N N N N -70 30 N N N N N N N Evans-StressRelief-1991-0.065Dch-70
0.074 0.36 1.80 0.008 0.008 N N N N N N N N N N N N N N N N 170 21 DC + 1 200 MMA 580 2 N N N N -60 55 N N N N N N N Evans-StressRelief-1991-0.065Dch-60
0.074 0.36 1.80 0.008 0.008 N N N N N N N N N N N N N N N N 170 21 DC + 1 200 MMA 580 2 N N N N -50 89 N N N N N N N Evans-StressRelief-1991-0.065Dch-50
0.074 0.36 1.80 0.008 0.008 N N N N N N N N N N N N N N N N 170 21 DC + 1 200 MMA 580 2 N N N N -40 121 N N N N N N N Evans-StressRelief-1991-0.065Dch-40
0.074 0.36 1.80 0.008 0.008 N N N N N N N N N N N N N N N N 170 21 DC + 1 200 MMA 580 2 N N N N -20 161 N N N N N N N Evans-StressRelief-1991-0.065Dch-20
0.074 0.36 1.80 0.008 0.008 N N N N N N N N N N N N N N N N 170 21 DC + 1 200 MMA 580 2 N N N N 20 188 N N N N N N N Evans-StressRelief-1991-0.065Dch20
0.089 0.35 0.68 0.008 0.008 N N N N N N N N N N N N N N N N 170 21 DC + 1 200 MMA 580 2 394 499 34.2 78.8 N N N N N N N N N Evans-StressRelief-1991-0.095A
0.089 0.35 0.68 0.008 0.008 N N N N N N N N N N N N N N N N 170 21 DC + 1 200 MMA 580 2 N N N N -70 23 N N N N N N N Evans-StressRelief-1991-0.095Ach-70
0.089 0.35 0.68 0.008 0.008 N N N N N N N N N N N N N N N N 170 21 DC + 1 200 MMA 580 2 N N N N -60 27 N N N N N N N Evans-StressRelief-1991-0.095Ach-60
0.089 0.35 0.68 0.008 0.008 N N N N N N N N N N N N N N N N 170 21 DC + 1 200 MMA 580 2 N N N N -50 45 N N N N N N N Evans-StressRelief-1991-0.095Ach-50
0.089 0.35 0.68 0.008 0.008 N N N N N N N N N N N N N N N N 170 21 DC + 1 200 MMA 580 2 N N N N -40 95 N N N N N N N Evans-StressRelief-1991-0.095Ach-40
0.089 0.35 0.68 0.008 0.008 N N N N N N N N N N N N N N N N 170 21 DC + 1 200 MMA 580 2 N N N N -20 157 N N N N N N N Evans-StressRelief-1991-0.095Ach-20
0.089 0.35 0.68 0.008 0.008 N N N N N N N N N N N N N N N N 170 21 DC + 1 200 MMA 580 2 N N N N 20 220 N N N N N N N Evans-StressRelief-1991-0.095Ach20
0.095 0.36 1.05 0.007 0.008 N N N N N N N N N N N N N N N N 170 21 DC + 1 200 MMA 580 2 435 546 34.0 77.0 N N N N N N N N N Evans-StressRelief-1991-0.095B
0.095 0.36 1.05 0.007 0.008 N N N N N N N N N N N N N N N N 170 21 DC + 1 200 MMA 580 2 N N N N -70 11 N N N N N N N Evans-StressRelief-1991-0.095Bch-70
0.095 0.36 1.05 0.007 0.008 N N N N N N N N N N N N N N N N 170 21 DC + 1 200 MMA 580 2 N N N N -60 34 N N N N N N N Evans-StressRelief-1991-0.095Bch-60
0.095 0.36 1.05 0.007 0.008 N N N N N N N N N N N N N N N N 170 21 DC + 1 200 MMA 580 2 N N N N -50 74 N N N N N N N Evans-StressRelief-1991-0.095Bch-50
0.095 0.36 1.05 0.007 0.008 N N N N N N N N N N N N N N N N 170 21 DC + 1 200 MMA 580 2 N N N N -40 110 N N N N N N N Evans-StressRelief-1991-0.095Bch-40
0.095 0.36 1.05 0.007 0.008 N N N N N N N N N N N N N N N N 170 21 DC + 1 200 MMA 580 2 N N N N -20 165 N N N N N N N Evans-StressRelief-1991-0.095Bch-20
0.095 0.36 1.05 0.007 0.008 N N N N N N N N N N N N N N N N 170 21 DC + 1 200 MMA 580 2 N N N N 20 220 N N N N N N N Evans-StressRelief-1991-0.095Bch20
0.088 0.34 1.33 0.008 0.007 N N N N N N N N N N N N N N N N 170 21 DC + 1 200 MMA 580 2 461 568 28.6 77.9 N N N N N N N N N Evans-StressRelief-1991-0.095C
0.088 0.34 1.33 0.008 0.007 N N N N N N N N N N N N N N N N 170 21 DC + 1 200 MMA 580 2 N N N N -70 72 N N N N N N N Evans-StressRelief-1991-0.095Cch-70
0.088 0.34 1.33 0.008 0.007 N N N N N N N N N N N N N N N N 170 21 DC + 1 200 MMA 580 2 N N N N -60 106 N N N N N N N Evans-StressRelief-1991-0.095Cch-60
0.088 0.34 1.33 0.008 0.007 N N N N N N N N N N N N N N N N 170 21 DC + 1 200 MMA 580 2 N N N N -50 133 N N N N N N N Evans-StressRelief-1991-0.095Cch-50
0.088 0.34 1.33 0.008 0.007 N N N N N N N N N N N N N N N N 170 21 DC + 1 200 MMA 580 2 N N N N -40 155 N N N N N N N Evans-StressRelief-1991-0.095Cch-40
0.088 0.34 1.33 0.008 0.007 N N N N N N N N N N N N N N N N 170 21 DC + 1 200 MMA 580 2 N N N N -20 188 N N N N N N N Evans-StressRelief-1991-0.095Cch-20
0.088 0.34 1.33 0.008 0.007 N N N N N N N N N N N N N N N N 170 21 DC + 1 200 MMA 580 2 N N N N 20 208 N N N N N N N Evans-StressRelief-1991-0.095Cch20
0.089 0.33 1.69 0.007 0.008 N N N N N N N N N N N N N N N N 170 21 DC + 1 200 MMA 580 2 490 597 30.2 75.0 N N N N N N N N N Evans-StressRelief-1991-0.095D
0.089 0.33 1.69 0.007 0.008 N N N N N N N N N N N N N N N N 170 21 DC + 1 200 MMA 580 2 N N N N -70 53 N N N N N N N Evans-StressRelief-1991-0.095Dch-70
0.089 0.33 1.69 0.007 0.008 N N N N N N N N N N N N N N N N 170 21 DC + 1 200 MMA 580 2 N N N N -60 74 N N N N N N N Evans-StressRelief-1991-0.095Dch-60
0.089 0.33 1.69 0.007 0.008 N N N N N N N N N N N N N N N N 170 21 DC + 1 200 MMA 580 2 N N N N -50 95 N N N N N N N Evans-StressRelief-1991-0.095Dch-50
0.089 0.33 1.69 0.007 0.008 N N N N N N N N N N N N N N N N 170 21 DC + 1 200 MMA 580 2 N N N N -40 114 N N N N N N N Evans-StressRelief-1991-0.095Dch-40
0.089 0.33 1.69 0.007 0.008 N N N N N N N N N N N N N N N N 170 21 DC + 1 200 MMA 580 2 N N N N -20 151 N N N N N N N Evans-StressRelief-1991-0.095Dch-20
0.089 0.33 1.69 0.007 0.008 N N N N N N N N N N N N N N N N 170 21 DC + 1 200 MMA 580 2 N N N N 20 188 N N N N N N N Evans-StressRelief-1991-0.095Dch20
0.151 0.36 0.63 0.008 0.008 N N N N N N N N N N N N N N N N 170 21 DC + 1 200 MMA 580 2 449 533 30.6 76.0 N N N N N N N N N Evans-StressRelief-1991-0.145A
0.151 0.36 0.63 0.008 0.008 N N N N N N N N N N N N N N N N 170 21 DC + 1 200 MMA 580 2 N N N N -60 15 N N N N N N N Evans-StressRelief-1991-0.145Ach-60
0.151 0.36 0.63 0.008 0.008 N N N N N N N N N N N N N N N N 170 21 DC + 1 200 MMA 580 2 N N N N -50 34 N N N N N N N Evans-StressRelief-1991-0.145Ach-50
0.151 0.36 0.63 0.008 0.008 N N N N N N N N N N N N N N N N 170 21 DC + 1 200 MMA 580 2 N N N N -40 64 N N N N N N N Evans-StressRelief-1991-0.145Ach-40
0.151 0.36 0.63 0.008 0.008 N N N N N N N N N N N N N N N N 170 21 DC + 1 200 MMA 580 2 N N N N -20 131 N N N N N N N Evans-StressRelief-1991-0.145Ach-20
0.151 0.36 0.63 0.008 0.008 N N N N N N N N N N N N N N N N 170 21 DC + 1 200 MMA 580 2 N N N N 20 188 N N N N N N N Evans-StressRelief-1991-0.145Ach20
0.147 0.36 1.02 0.007 0.007 N N N N N N N N N N N N N N N N 170 21 DC + 1 200 MMA 580 2 482 576 29.4 76.9 N N N N N N N N N Evans-StressRelief-1991-0.145B
0.147 0.36 1.02 0.007 0.007 N N N N N N N N N N N N N N N N 170 21 DC + 1 200 MMA 580 2 N N N N -70 17 N N N N N N N Evans-StressRelief-1991-0.145Bch-70
0.147 0.36 1.02 0.007 0.007 N N N N N N N N N N N N N N N N 170 21 DC + 1 200 MMA 580 2 N N N N -60 34 N N N N N N N Evans-StressRelief-1991-0.145Bch-60
0.147 0.36 1.02 0.007 0.007 N N N N N N N N N N N N N N N N 170 21 DC + 1 200 MMA 580 2 N N N N -50 63 N N N N N N N Evans-StressRelief-1991-0.145Bch-50
0.147 0.36 1.02 0.007 0.007 N N N N N N N N N N N N N N N N 170 21 DC + 1 200 MMA 580 2 N N N N -40 98 N N N N N N N Evans-StressRelief-1991-0.145Bch-40
0.147 0.36 1.02 0.007 0.007 N N N N N N N N N N N N N N N N 170 21 DC + 1 200 MMA 580 2 N N N N -20 150 N N N N N N N Evans-StressRelief-1991-0.145Bch-20
0.147 0.36 1.02 0.007 0.007 N N N N N N N N N N N N N N N N 170 21 DC + 1 200 MMA 580 2 N N N N 20 197 N N N N N N N Evans-StressRelief-1991-0.145Bch20
0.147 0.35 1.38 0.007 0.007 N N N N N N N N N N N N N N N N 170 21 DC + 1 200 MMA 580 2 513 623 27.4 72.9 N N N N N N N N N Evans-StressRelief-1991-0.145C
0.147 0.35 1.38 0.007 0.007 N N N N N N N N N N N N N N N N 170 21 DC + 1 200 MMA 580 2 N N N N -70 38 N N N N N N N Evans-StressRelief-1991-0.145Cch-70
0.147 0.35 1.38 0.007 0.007 N N N N N N N N N N N N N N N N 170 21 DC + 1 200 MMA 580 2 N N N N -60 57 N N N N N N N Evans-StressRelief-1991-0.145Cch-60
0.147 0.35 1.38 0.007 0.007 N N N N N N N N N N N N N N N N 170 21 DC + 1 200 MMA 580 2 N N N N -50 80 N N N N N N N Evans-StressRelief-1991-0.145Cch-50
0.147 0.35 1.38 0.007 0.007 N N N N N N N N N N N N N N N N 170 21 DC + 1 200 MMA 580 2 N N N N -40 104 N N N N N N N Evans-StressRelief-1991-0.145Cch-40
0.147 0.35 1.38 0.007 0.007 N N N N N N N N N N N N N N N N 170 21 DC + 1 200 MMA 580 2 N N N N -20 150 N N N N N N N Evans-StressRelief-1991-0.145Cch-20
0.147 0.35 1.38 0.007 0.007 N N N N N N N N N N N N N N N N 170 21 DC + 1 200 MMA 580 2 N N N N 20 184 N N N N N N N Evans-StressRelief-1991-0.145Cch20
0.145 0.35 1.76 0.006 0.007 N N N N N N N N N N N N N N N N 170 21 DC + 1 200 MMA 580 2 567 679 24.0 69.8 N N N N N N N N N Evans-StressRelief-1991-0.145D
0.145 0.35 1.76 0.006 0.007 N N N N N N N N N N N N N N N N 170 21 DC + 1 200 MMA 580 2 N N N N -70 27 N N N N N N N Evans-StressRelief-1991-0.145Dch-70
0.145 0.35 1.76 0.006 0.007 N N N N N N N N N N N N N N N N 170 21 DC + 1 200 MMA 580 2 N N N N -60 32 N N N N N N N Evans-StressRelief-1991-0.145Dch-60
0.145 0.35 1.76 0.006 0.007 N N N N N N N N N N N N N N N N 170 21 DC + 1 200 MMA 580 2 N N N N -50 42 N N N N N N N Evans-StressRelief-1991-0.145Dch-50
0.145 0.35 1.76 0.006 0.007 N N N N N N N N N N N N N N N N 170 21 DC + 1 200 MMA 580 2 N N N N -40 55 N N N N N N N Evans-StressRelief-1991-0.145Dch-40
0.145 0.35 1.76 0.006 0.007 N N N N N N N N N N N N N N N N 170 21 DC + 1 200 MMA 580 2 N N N N -20 117 N N N N N N N Evans-StressRelief-1991-0.145Dch-20
0.145 0.35 1.76 0.006 0.007 N N N N N N N N N N N N N N N N 170 21 DC + 1 200 MMA 580 2 N N N N 20 160 N N N N N N N Evans-StressRelief-1991-0.145Dch20
0.074 0.33 1.45 0.005 0.005 N N N N N N N 408 6 90 N N N N N N 170 21 DC + 1 200 ShMA 250 14 463 537 31.2 78.8 N N N N N N N N N Evans-Ti/CMn-1992-P0
0.074 0.33 1.45 0.005 0.005 N N N N N N N 408 6 90 N N N N N N 170 21 DC + 1 200 ShMA 0 0 N N N N -60 28 N N N N N N N Evans-Ti/CMn-1992-P0ch1
0.074 0.33 1.45 0.005 0.005 N N N N N N N 408 6 90 N N N N N N 170 21 DC + 1 200 ShMA 0 0 N N N N -36 100 N N N N N N N Evans-Ti/CMn-1992-P0ch2
0.074 0.33 1.45 0.005 0.005 N N N N N N N 408 6 90 N N N N N N 170 21 DC + 1 200 ShMA 0 0 N N N N N N N N 8 79 5 0 8 Evans-Ti/CMn-1992-P0mic
0.073 0.34 1.49 0.004 0.007 N N N N N N N 396 16 84 N N N N N N 170 21 DC + 1 200 ShMA 250 14 482 548 33.6 78.8 N N N N N N N N N Evans-Ti/CMn-1992-P0.1
0.073 0.34 1.49 0.004 0.007 N N N N N N N 396 16 84 N N N N N N 170 21 DC + 1 200 ShMA 0 0 N N N N -85 28 N N N N N N N Evans-Ti/CMn-1992-P0.1ch1
0.073 0.34 1.49 0.004 0.007 N N N N N N N 396 16 84 N N N N N N 170 21 DC + 1 200 ShMA 0 0 N N N N -59 100 N N N N N N N Evans-Ti/CMn-1992-P0.1ch2
0.073 0.34 1.49 0.004 0.007 N N N N N N N 396 16 84 N N N N N N 170 21 DC + 1 200 ShMA 0 0 N N N N N N N N 16 21 82 0 0 Evans-Ti/CMn-1992-P0.1mic
0.071 0.36 1.46 0.004 0.006 N N N N N N N 400 22 85 N N N N N N 170 21 DC + 1 200 ShMA 250 14 497 563 30.6 77.0 N N N N N N N N N Evans-Ti/CMn-1992-P0.2
0.071 0.36 1.46 0.004 0.006 N N N N N N N 400 22 85 N N N N N N 170 21 DC + 1 200 ShMA 0 0 N N N N -82 28 N N N N N N N Evans-Ti/CMn-1992-P0.2ch1
0.071 0.36 1.46 0.004 0.006 N N N N N N N 400 22 85 N N N N N N 170 21 DC + 1 200 ShMA 0 0 N N N N -65 100 N N N N N N N Evans-Ti/CMn-1992-P0.2ch2
0.071 0.36 1.46 0.004 0.006 N N N N N N N 400 22 85 N N N N N N 170 21 DC + 1 200 ShMA 0 0 N N N N N N N N 18 12 70 0 0 Evans-Ti/CMn-1992-P0.2mic
0.061 0.33 1.36 0.005 0.006 N N N N N N N 419 28 81 N N N N N N 170 21 DC + 1 200 ShMA 250 14 474 538 32.2 78.8 N N N N N N N N N Evans-Ti/CMn-1992-Q0.4
0.061 0.33 1.36 0.005 0.006 N N N N N N N 419 28 81 N N N N N N 170 21 DC + 1 200 ShMA 0 0 N N N N -86 28 N N N N N N N Evans-Ti/CMn-1992-Q0.4ch1
0.061 0.33 1.36 0.005 0.006 N N N N N N N 419 28 81 N N N N N N 170 21 DC + 1 200 ShMA 0 0 N N N N -71 100 N N N N N N N Evans-Ti/CMn-1992-Q0.4ch2
0.061 0.33 1.36 0.005 0.006 N N N N N N N 419 28 81 N N N N N N 170 21 DC + 1 200 ShMA 0 0 N N N N N N N N 23 8 69 0 0 Evans-Ti/CMn-1992-Q0.4mic
0.070 0.32 1.48 0.005 0.006 N N N N N N N 373 55 75 N N N N N N 170 21 DC + 1 200 ShMA 250 14 488 549 32.4 78.8 N N N N N N N N N Evans-Ti/CMn-1992-Q0.8
0.070 0.32 1.48 0.005 0.006 N N N N N N N 373 55 75 N N N N N N 170 21 DC + 1 200 ShMA 0 0 N N N N -76 28 N N N N N N N Evans-Ti/CMn-1992-Q0.8ch1
0.070 0.32 1.48 0.005 0.006 N N N N N N N 373 55 75 N N N N N N 170 21 DC + 1 200 ShMA 0 0 N N N N -61 100 N N N N N N N Evans-Ti/CMn-1992-Q0.8ch2
0.070 0.32 1.48 0.005 0.006 N N N N N N N 373 55 75 N N N N N N 170 21 DC + 1 200 ShMA 0 0 N N N N N N N N 23 12 65 0 0 Evans-Ti/CMn-1992-Q0.8mic
0.068 0.32 1.38 0.004 0.005 N N N N N N N 376 77 74 N N N N N N 170 21 DC + 1 200 ShMA 250 14 466 542 30.6 80.6 N N N N N N N N N Evans-Ti/CMn-1992-Q1.2
0.068 0.32 1.38 0.004 0.005 N N N N N N N 376 77 74 N N N N N N 170 21 DC + 1 200 ShMA 0 0 N N N N -68 28 N N N N N N N Evans-Ti/CMn-1992-Q1.2ch1
0.068 0.32 1.38 0.004 0.005 N N N N N N N 376 77 74 N N N N N N 170 21 DC + 1 200 ShMA 0 0 N N N N -51 100 N N N N N N N Evans-Ti/CMn-1992-Q1.2ch2
0.068 0.32 1.38 0.004 0.005 N N N N N N N 376 77 74 N N N N N N 170 21 DC + 1 200 ShMA 0 0 N N N N N N N N 25 15 60 0 0 Evans-Ti/CMn-1992-Q1.2mic
0.068 0.35 1.51 0.006 0.006 N N N N N N N 351 100 87 N N N N N N 170 21 DC + 1 200 ShMA 250 14 499 569 29.0 77.9 N N N N N N N N N Evans-Ti/CMn-1992-R1.6
0.068 0.35 1.51 0.006 0.006 N N N N N N N 351 100 87 N N N N N N 170 21 DC + 1 200 ShMA 0 0 N N N N -66 28 N N N N N N N Evans-Ti/CMn-1992-R1.6ch1
0.068 0.35 1.51 0.006 0.006 N N N N N N N 351 100 87 N N N N N N 170 21 DC + 1 200 ShMA 0 0 N N N N -47 100 N N N N N N N Evans-Ti/CMn-1992-R1.6ch2
0.068 0.35 1.51 0.006 0.006 N N N N N N N 351 100 87 N N N N N N 170 21 DC + 1 200 ShMA 0 0 N N N N N N N N 22 16 62 0 0 Evans-Ti/CMn-1992-R1.6mic
0.065 0.39 1.53 0.005 0.006 N N N N N N N 351 140 93 N N N N N N 170 21 DC + 1 200 ShMA 250 14 513 579 27.0 77.9 N N N N N N N N N Evans-Ti/CMn-1992-R2.4
0.065 0.39 1.53 0.005 0.006 N N N N N N N 351 140 93 N N N N N N 170 21 DC + 1 200 ShMA 0 0 N N N N -64 28 N N N N N N N Evans-Ti/CMn-1992-R2.4ch1
0.065 0.39 1.53 0.005 0.006 N N N N N N N 351 140 93 N N N N N N 170 21 DC + 1 200 ShMA 0 0 N N N N -44 100 N N N N N N N Evans-Ti/CMn-1992-R2.4ch2
0.065 0.39 1.53 0.005 0.006 N N N N N N N 351 140 93 N N N N N N 170 21 DC + 1 200 ShMA 0 0 N N N N N N N N 21 11 67 0 0 Evans-Ti/CMn-1992-R2.4ch2
0.070 0.48 1.64 0.005 0.006 N N N N N N N 290 210 102 N N N N N N 170 21 DC + 1 200 ShMA 250 14 515 592 27.2 78.9 N N N N N N N N N Evans-Ti/CMn-1992-S3.6
0.070 0.48 1.64 0.005 0.006 N N N N N N N 290 210 102 N N N N N N 170 21 DC + 1 200 ShMA 0 0 N N N N -76 28 N N N N N N N Evans-Ti/CMn-1992-S3.6ch1
0.070 0.48 1.64 0.005 0.006 N N N N N N N 290 210 102 N N N N N N 170 21 DC + 1 200 ShMA 0 0 N N N N -55 100 N N N N N N N Evans-Ti/CMn-1992-S3.6ch2
0.070 0.48 1.64 0.005 0.006 N N N N N N N 290 210 102 N N N N N N 170 21 DC + 1 200 ShMA 0 0 N N N N N N N N 17 8 75 0 0 Evans-Ti/CMn-1992-S3.6mic
0.075 0.29 1.75 0.006 0.005 N N N N N N N 272 255 96 N N N N N N 170 21 DC + 1 200 ShMA 250 14 588 654 26.4 72.0 N N N N N N N N N Evans-Ti/CMn-1992-S4.8
0.075 0.29 1.75 0.006 0.005 N N N N N N N 272 255 96 N N N N N N 170 21 DC + 1 200 ShMA 0 0 N N N N -80 28 N N N N N N N Evans-Ti/CMn-1992-S4.8ch1
0.075 0.29 1.75 0.006 0.005 N N N N N N N 272 255 96 N N N N N N 170 21 DC + 1 200 ShMA 0 0 N N N N -55 100 N N N N N N N Evans-Ti/CMn-1992-S4.8ch2
0.075 0.29 1.75 0.006 0.005 N N N N N N N 272 255 96 N N N N N N 170 21 DC + 1 200 ShMA 0 0 N N N N N N N N 16 6 78 0 0 Evans-Ti/CMn-1992-S4.8mic
0.074 0.35 0.63 0.009 0.007 N N N <0.0005 N N N 472 8 66 <5 <5 <5 N N N 170 21 DC + 1 200 MMA 250 14 404 494 32.4 76.0 N N N N N N N N N Evans-Ti/Mn-1992-A8aw
0.074 0.35 0.63 0.009 0.007 N N N <0.0005 N N N 472 8 66 <5 <5 <5 N N N 170 21 DC + 1 200 MMA 0 0 N N N N -46 100 N N 20 67 9 0 4 Evans-Ti/Mn-1992-A8awch
0.074 0.35 0.63 0.009 0.007 N N N <0.0005 N N N 472 8 66 <5 <5 <5 N N N 170 21 DC + 1 200 MMA 580 2 333 450 30.4 78.9 -53 100 N N N N N N N Evans-Ti/Mn-1992-A8ht
0.074 0.35 0.65 0.005 0.004 N N N <0.0005 N N N 426 36 73 <5 <5 <5 N N N 170 21 DC + 1 200 MMA 250 14 402 494 33.3 77.5 N N N N N N N N N Evans-Ti/Mn-1992-A36aw
0.074 0.35 0.65 0.005 0.004 N N N <0.0005 N N N 426 36 73 <5 <5 <5 N N N 170 21 DC + 1 200 MMA 0 0 N N N N -45 100 N N 19 51 26 0 4 Evans-Ti/Mn-1992-A36awch
0.074 0.35 0.65 0.005 0.004 N N N <0.0005 N N N 426 36 73 <5 <5 <5 N N N 170 21 DC + 1 200 MMA 580 2 329 447 36.4 80.5 -55 100 N N N N N N N Evans-Ti/Mn-1992-A36ht
0.075 0.35 0.66 0.009 0.007 N N N <0.0005 N N N 396 96 71 <5 <5 <5 N N N 170 21 DC + 1 200 MMA 250 14 396 492 30.2 78.0 N N N N N N N N N Evans-Ti/Mn-1992-A96aw
0.075 0.35 0.66 0.009 0.007 N N N <0.0005 N N N 396 96 71 <5 <5 <5 N N N 170 21 DC + 1 200 MMA 0 0 N N N N -40 100 N N 14 46 35 0 5 Evans-Ti/Mn-1992-A96awch
0.075 0.35 0.66 0.009 0.007 N N N <0.0005 N N N 396 96 71 <5 <5 <5 N N N 170 21 DC + 1 200 MMA 580 2 351 457 31.6 79.8 -54 100 N N N N N N N Evans-Ti/Mn-1992-A96ht
0.076 0.38 0.67 0.009 0.007 N N N <0.0005 N N N 362 160 70 <5 <5 <5 N N N 170 21 DC + 1 200 MMA 250 14 410 494 31.4 78.9 N N N N N N N N N Evans-Ti/Mn-1992-A160aw
0.076 0.38 0.67 0.009 0.007 N N N <0.0005 N N N 362 160 70 <5 <5 <5 N N N 170 21 DC + 1 200 MMA 0 0 N N N N -36 100 N N 19 44 35 0 2 Evans-Ti/Mn-1992-A160awch
0.076 0.38 0.67 0.009 0.007 N N N <0.0005 N N N 362 160 70 <5 <5 <5 N N N 170 21 DC + 1 200 MMA 580 2 365 465 30.4 79.8 -56 100 N N N N N N N Evans-Ti/Mn-1992-A160ht
0.078 0.44 0.71 0.006 0.008 N N N <0.0005 N N N 306 225 76 <5 <5 <5 N N N 170 21 DC + 1 200 MMA 250 14 440 523 31.4 77.0 N N N N N N N N N Evans-Ti/Mn-1992-A225aw
0.078 0.44 0.71 0.006 0.008 N N N <0.0005 N N N 306 225 76 <5 <5 <5 N N N 170 21 DC + 1 200 MMA 0 0 N N N N -40 100 N N 16 47 34 0 3 Evans-Ti/Mn-1992-A225awch
0.078 0.44 0.71 0.006 0.008 N N N <0.0005 N N N 306 225 76 <5 <5 <5 N N N 170 21 DC + 1 200 MMA 580 2 381 484 31.6 78.0 -51 100 N N N N N N N Evans-Ti/Mn-1992-A225ht
0.077 0.30 1.00 0.008 0.007 N N N <0.0005 N N N 464 7 83 <5 <5 <5 N N N 170 21 DC + 1 200 MMA 250 14 409 504 30.6 77.0 N N N N N N N N N Evans-Ti/Mn-1992-B7aw
0.077 0.30 1.00 0.008 0.007 N N N <0.0005 N N N 464 7 83 <5 <5 <5 N N N 170 21 DC + 1 200 MMA 0 0 N N N N -56 100 N N 12 72 10 0 6 Evans-Ti/Mn-1992-B7awch
0.077 0.30 1.00 0.008 0.007 N N N <0.0005 N N N 464 7 83 <5 <5 <5 N N N 170 21 DC + 1 200 MMA 580 2 372 480 30.5 78.9 -66 100 N N N N N N N Evans-Ti/Mn-1992-B7ht
0.076 0.35 1.01 0.008 0.005 N N N <0.0005 N N N 401 41 74 <5 <5 <5 N N N 170 21 DC + 1 200 MMA 250 14 443 522 31.1 77.0 N N N N N N N N N Evans-Ti/Mn-1992-B41aw
0.076 0.35 1.01 0.008 0.005 N N N <0.0005 N N N 401 41 74 <5 <5 <5 N N N 170 21 DC + 1 200 MMA 0 0 N N N N -60 100 N N 16 34 49 0 1 Evans-Ti/Mn-1992-B41awch
0.076 0.35 1.01 0.008 0.005 N N N <0.0005 N N N 401 41 74 <5 <5 <5 N N N 170 21 DC + 1 200 MMA 580 2 359 480 29.4 80.3 -80 100 N N N N N N N Evans-Ti/Mn-1992-B41ht
0.075 0.31 1.03 0.008 0.007 N N N <0.0005 N N N 394 92 79 <5 <5 <5 N N N 170 21 DC + 1 200 MMA 250 14 427 516 32.0 78.9 N N N N N N N N N Evans-Ti/Mn-1992-B92aw
0.075 0.31 1.03 0.008 0.007 N N N <0.0005 N N N 394 92 79 <5 <5 <5 N N N 170 21 DC + 1 200 MMA 0 0 N N N N -53 100 N N 14 51 31 0 4 Evans-Ti/Mn-1992-B92awch
0.075 0.31 1.03 0.008 0.007 N N N <0.0005 N N N 394 92 79 <5 <5 <5 N N N 170 21 DC + 1 200 MMA 580 2 375 470 32.4 79.8 -56 100 N N N N N N N Evans-Ti/Mn-1992-B92ht
0.075 0.35 1.05 0.008 0.007 N N N <0.0005 N N N 361 140 82 <5 <5 <5 N N N 170 21 DC + 1 200 MMA 250 14 434 517 30.8 78.9 N N N N N N N N N Evans-Ti/Mn-1992-B140aw
0.075 0.35 1.05 0.008 0.007 N N N <0.0005 N N N 361 140 82 <5 <5 <5 N N N 170 21 DC + 1 200 MMA 0 0 N N N N -45 100 N N 10 30 59 0 1 Evans-Ti/Mn-1992-B140awch
0.075 0.35 1.05 0.008 0.007 N N N <0.0005 N N N 361 140 82 <5 <5 <5 N N N 170 21 DC + 1 200 MMA 580 2 398 488 32.2 80.7 -54 100 N N N N N N N Evans-Ti/Mn-1992-B140ht
0.078 0.43 1.10 0.007 0.005 N N N <0.0005 N N N 329 190 73 <5 <5 <5 N N N 170 21 DC + 1 200 MMA 250 14 456 545 29.0 78.9 N N N N N N N N N Evans-Ti/Mn-1992-B190aw
0.078 0.43 1.10 0.007 0.005 N N N <0.0005 N N N 329 190 73 <5 <5 <5 N N N 170 21 DC + 1 200 MMA 0 0 N N N N -50 100 N N 15 49 35 0 1 Evans-Ti/Mn-1992-B190awch
0.078 0.43 1.10 0.007 0.005 N N N <0.0005 N N N 329 190 73 <5 <5 <5 N N N 170 21 DC + 1 200 MMA 580 2 399 492 32.2 80.7 -56 100 N N N N N N N Evans-Ti/Mn-1992-B190ht
0.075 0.30 1.31 0.008 0.006 N N N <0.0005 N N N 441 5 81 <5 <5 <5 N N N 170 21 DC + 1 200 MMA 250 14 420 523 26.4 77.0 N N N N N N N N N Evans-Ti/Mn-1992-C5aw
0.075 0.30 1.31 0.008 0.006 N N N <0.0005 N N N 441 5 81 <5 <5 <5 N N N 170 21 DC + 1 200 MMA 0 0 N N N N -29 100 N N N N N N N Evans-Ti/Mn-1992-C5aw
0.075 0.30 1.31 0.008 0.006 N N N <0.0005 N N N 441 5 81 <5 <5 <5 N N N 170 21 DC + 1 200 MMA 580 2 359 480 29.6 78.6 -72 100 N N N N N N N Evans-Ti/Mn-1992-C5ht
0.077 0.32 1.33 0.007 0.005 N N N <0.0005 N N N 422 36 83 <5 <5 <5 N N N 170 21 DC + 1 200 MMA 250 14 463 541 27.1 75.9 N N N N N N N N N Evans-Ti/Mn-1992-C36aw
0.077 0.32 1.33 0.007 0.005 N N N <0.0005 N N N 422 36 83 <5 <5 <5 N N N 170 21 DC + 1 200 MMA 0 0 N N N N -68 100 N N N N N N N Evans-Ti/Mn-1992-C36aw
0.077 0.32 1.33 0.007 0.005 N N N <0.0005 N N N 422 36 83 <5 <5 <5 N N N 170 21 DC + 1 200 MMA 580 2 372 497 31.4 76.4 -81 100 N N N N N N N Evans-Ti/Mn-1992-C36ht
0.073 0.30 1.32 0.008 0.007 N N N <0.0005 N N N 401 75 77 <5 <5 <5 N N N 170 21 DC + 1 200 MMA 250 14 450 522 29.4 78.9 N N N N N N N N N Evans-Ti/Mn-1992-C75aw
0.073 0.30 1.32 0.008 0.007 N N N <0.0005 N N N 401 75 77 <5 <5 <5 N N N 170 21 DC + 1 200 MMA 0 0 N N N N -52 100 N N N N N N N Evans-Ti/Mn-1992-C75aw
0.073 0.30 1.32 0.008 0.007 N N N <0.0005 N N N 401 75 77 <5 <5 <5 N N N 170 21 DC + 1 200 MMA 580 2 419 507 33.4 80.7 -61 100 N N N N N N N Evans-Ti/Mn-1992-C75ht
0.079 0.33 1.35 0.008 0.007 N N N <0.0005 N N N 375 140 78 <5 <5 <5 N N N 170 21 DC + 1 200 MMA 250 14 464 544 29.4 78.9 N N N N N N N N N Evans-Ti/Mn-1992-C140aw
0.079 0.33 1.35 0.008 0.007 N N N <0.0005 N N N 375 140 78 <5 <5 <5 N N N 170 21 DC + 1 200 MMA 0 0 N N N N -43 100 N N N N N N N Evans-Ti/Mn-1992-C140aw
0.079 0.33 1.35 0.008 0.007 N N N <0.0005 N N N 375 140 78 <5 <5 <5 N N N 170 21 DC + 1 200 MMA 580 2 413 508 27.0 79.8 -60 100 N N N N N N N Evans-Ti/Mn-1992-C140ht
0.080 0.39 1.37 0.007 0.006 N N N <0.0005 N N N 320 215 90 <5 <5 <5 N N N 170 21 DC + 1 200 MMA 250 14 485 559 28.0 80.7 N N N N N N N N N Evans-Ti/Mn-1992-C215aw
0.080 0.39 1.37 0.007 0.006 N N N <0.0005 N N N 320 215 90 <5 <5 <5 N N N 170 21 DC + 1 200 MMA 0 0 N N N N -54 100 N N N N N N N Evans-Ti/Mn-1992-C215aw
0.080 0.39 1.37 0.007 0.006 N N N <0.0005 N N N 320 215 90 <5 <5 <5 N N N 170 21 DC + 1 200 MMA 580 2 429 537 28.4 77.5 -70 100 N N N N N N N Evans-Ti/Mn-1992-C215ht
0.077 0.28 1.79 0.007 0.006 N N N <0.0005 N N N 439 7 82 <5 <5 <5 N N N 170 21 DC + 1 200 MMA 250 14 458 568 28.6 76.0 N N N N N N N N N Evans-Ti/Mn-1992-D7aw
0.077 0.28 1.79 0.007 0.006 N N N <0.0005 N N N 439 7 82 <5 <5 <5 N N N 170 21 DC + 1 200 MMA 0 0 N N N N -5 100 N N N N N N N Evans-Ti/Mn-1992-D7aw
0.077 0.28 1.79 0.007 0.006 N N N <0.0005 N N N 439 7 82 <5 <5 <5 N N N 170 21 DC + 1 200 MMA 580 2 381 500 30.4 78.9 -49 100 N N N N N N N Evans-Ti/Mn-1992-D7ht
0.078 0.31 1.75 0.007 0.006 N N N <0.0005 N N N 417 36 94 <5 <5 <5 N N N 170 21 DC + 1 200 MMA 250 14 500 571 28.8 77.0 N N N N N N N N N Evans-Ti/Mn-1992-D36aw
0.078 0.31 1.75 0.007 0.006 N N N <0.0005 N N N 417 36 94 <5 <5 <5 N N N 170 21 DC + 1 200 MMA 0 0 N N N N -62 100 N N N N N N N Evans-Ti/Mn-1992-D36aw
0.078 0.31 1.75 0.007 0.006 N N N <0.0005 N N N 417 36 94 <5 <5 <5 N N N 170 21 DC + 1 200 MMA 580 2 414 518 29.2 78.4 -71 100 N N N N N N N Evans-Ti/Mn-1992-D36ht
0.077 0.29 1.76 0.007 0.007 N N N <0.0005 N N N 396 105 81 <5 <5 <5 N N N 170 21 DC + 1 200 MMA 250 14 484 577 26.2 77.9 N N N N N N N N N Evans-Ti/Mn-1992-D105aw
0.077 0.29 1.76 0.007 0.007 N N N <0.0005 N N N 396 105 81 <5 <5 <5 N N N 170 21 DC + 1 200 MMA 0 0 N N N N -53 100 N N N N N N N Evans-Ti/Mn-1992-D105aw
0.077 0.29 1.76 0.007 0.007 N N N <0.0005 N N N 396 105 81 <5 <5 <5 N N N 170 21 DC + 1 200 MMA 580 2 429 532 27.4 78.9 -57 100 N N N N N N N Evans-Ti/Mn-1992-D105ht
0.075 0.32 1.83 0.006 0.007 N N N <0.0005 N N N 346 170 82 <5 <5 <5 N N N 170 21 DC + 1 200 MMA 250 14 510 590 27.4 79.7 N N N N N N N N N Evans-Ti/Mn-1992-D170aw
0.075 0.32 1.83 0.006 0.007 N N N <0.0005 N N N 346 170 82 <5 <5 <5 N N N 170 21 DC + 1 200 MMA 0 0 N N N N -52 100 N N N N N N N Evans-Ti/Mn-1992-D170aw
0.075 0.32 1.83 0.006 0.007 N N N <0.0005 N N N 346 170 82 <5 <5 <5 N N N 170 21 DC + 1 200 MMA 580 2 471 565 27.8 78.0 -57 100 N N N N N N N Evans-Ti/Mn-1992-D170ht
0.079 0.37 1.82 0.006 0.007 N N N <0.0005 N N N 324 255 81 <5 <5 <5 N N N 170 21 DC + 1 200 MMA 250 14 536 612 25.4 76.0 N N N N N N N N N Evans-Ti/Mn-1992-D255aw
0.079 0.37 1.82 0.006 0.007 N N N <0.0005 N N N 324 255 81 <5 <5 <5 N N N 170 21 DC + 1 200 MMA 0 0 N N N N -53 100 N N N N N N N Evans-Ti/Mn-1992-D255aw
0.079 0.37 1.82 0.006 0.007 N N N <0.0005 N N N 324 255 81 <5 <5 <5 N N N 170 21 DC + 1 200 MMA 580 2 474 575 29.4 78.0 -61 100 N N N N N N N Evans-Ti/Mn-1992-D255ht
0.074 0.25 1.40 0.008 0.007 N N N N N N N 475 1 79 N N N N N N 170 21 DC + 1 200 MMA 0 0 445 528 28.2 78.0 N N N N N N N N N KocakPEv-TiN-1994-O
0.077 0.27 1.46 0.008 0.007 N N N N N N N 459 28 81 N N N N N N 170 21 DC + 1 200 MMA 0 0 471 544 25.2 77.0 N N N N N N N N N KocakPREv-TiN-1994-Wa
0.073 0.26 1.41 0.007 0.011 N N N N N N N 392 90 83 N N N N N N 170 21 DC + 1 200 MMA 0 0 478 540 24.2 78.9 N N N N N N N N N KocakPREv-TiN-1994-Wb
0.074 0.30 1.45 0.007 0.009 N N N N N N N 337 120 84 N N N N N N 170 21 DC + 1 200 MMA 0 0 480 538 27.8 79.8 N N N N N N N N N KocakPREv-TiN-1994-Wc
0.072 0.38 1.50 0.006 0.010 N N N N N N N 291 260 77 N N N N N N 170 21 DC + 1 200 MMA 0 0 509 578 26.4 78.9 N N N N N N N N N KocakPREv-TiN-1994-Wd
0.069 0.45 1.47 0.005 0.006 N N N N N N N 282 410 77 N N N N N N 170 21 DC + 1 200 MMA 0 0 504 577 25.8 79.8 N N N N N N N N N KocakPREv-TiN-1994-Xa
0.070 0.45 1.50 0.005 0.006 N N N N N N N 294 550 75 N N N N N N 170 21 DC + 1 200 MMA 0 0 530 597 25.0 81.6 N N N N N N N N N KocakPREv-TiN-1994-Xb
0.074 0.28 1.58 0.008 0.008 N N N N N N N 404 <5 145 N N N N N N 170 21 DC + 1 200 MMA 0 0 473 566 24.0 77.0 N N N N N N N N N KocakPREv-TiN-1994-O1
0.068 0.28 1.40 0.010 0.008 N N N N N N N 409 31 148 N N N N N N 170 21 DC + 1 200 MMA 0 0 482 545 28.0 78.9 N N N N N N N N N KocakPREv-TiN-1994-W1a
0.069 0.31 1.50 0.008 0.008 N N N N N N N 400 51 160 N N N N N N 170 21 DC + 1 200 MMA 0 0 522 584 26.4 78.9 N N N N N N N N N KocakPREv-TiN-1994-W1b
0.070 0.29 1.50 0.008 0.009 N N N N N N N 341 120 164 N N N N N N 170 21 DC + 1 200 MMA 0 0 513 573 25.2 76.0 N N N N N N N N N KocakPREv-TiN-1994-W1c
0.068 0.39 1.51 0.007 0.009 N N N N N N N 278 300 166 N N N N N N 170 21 DC + 1 200 MMA 0 0 546 611 24.0 78.0 N N N N N N N N N KocakPREv-TiN-1994-W1d
0.066 0.47 1.48 0.007 0.011 N N N N N N N 285 410 164 N N N N N N 170 21 DC + 1 200 MMA 0 0 584 639 23.0 75.0 N N N N N N N N N KocakPREv-TiN-1994-X1a
0.070 0.45 1.50 0.004 0.006 N N N N N N N 297 590 155 N N N N N N 170 21 DC + 1 200 MMA 0 0 535 599 25.6 76.0 N N N N N N N N N KocakPREv-TiN-1994-X1b
0.073 0.27 1.66 0.009 0.008 N N N N N N N 399 <5 235 N N N N N N 170 21 DC + 1 200 MMA 0 0 505 607 24.0 76.0 N N N N N N N N N KocakPREv-TiN-1994-O2
0.069 0.26 1.45 0.010 0.009 N N N N N N N 391 29 226 N N N N N N 170 21 DC + 1 200 MMA 0 0 492 581 25.8 77.9 N N N N N N N N N KocakPREv-TiN-1994-W2a
0.073 0.29 1.53 0.009 0.007 N N N N N N N 419 46 243 N N N N N N 170 21 DC + 1 200 MMA 0 0 538 591 24.9 74.5 N N N N N N N N N KocakPREv-TiN-1994-W2b
0.070 0.28 1.45 0.009 0.009 N N N N N N N 315 120 239 N N N N N N 170 21 DC + 1 200 MMA 0 0 523 599 29.2 77.0 N N N N N N N N N KocakPREv-TiN-1994-W2c
0.067 0.40 1.48 0.006 0.008 N N N N N N N 286 320 253 N N N N N N 170 21 DC + 1 200 MMA 0 0 546 621 23.6 76.0 N N N N N N N N N KocakPREv-TiN-1994-W2d
0.068 0.47 1.46 0.007 0.006 N N N N N N N 297 450 249 N N N N N N 170 21 DC + 1 200 MMA 0 0 578 631 24.6 78.0 N N N N N N N N N KocakPREv-TiN-1994-X2a
0.066 0.43 1.47 0.005 0.006 N N N N N N N 322 690 240 N N N N N N 170 21 DC + 1 200 MMA 0 0 552 615 26.4 78.0 N N N N N N N N N KocakPREv-TiN-1994-X2b
0.035 0.30 0.66 0.006 0.013 N N N N N N N 490 N 70 N N N N N N 170 21 DC + 1 150 MMA 0 0 392 466 31.9 80.6 -27 100 N N N N N N N Evans-Mn-1977-Aaw
0.035 0.30 0.66 0.006 0.013 N N N N N N N 490 N 70 N N N N N N 170 21 DC + 1 150 MMA 500 2 370 456 35.2 80.6 -32 100 N N N N N N N Evans-Mn-1977-Aht
0.038 0.30 1.00 0.005 0.014 N N N N N N N 460 N 100 N N N N N N 170 21 DC + 1 150 MMA 0 0 413 498 31.2 80.6 -44 100 N N N N N N N Evans-Mn-1977-Baw
0.038 0.30 1.00 0.005 0.014 N N N N N N N 460 N 100 N N N N N N 170 21 DC + 1 150 MMA 500 2 402 490 31.0 80.6 -44 100 N N N N N N N Evans-Mn-1977-Bht
0.049 0.34 1.42 0.005 0.013 N N N N N N N 410 N 90 N N N N N N 170 21 DC + 1 150 MMA 0 0 468 551 29.4 78.7 -53 100 N N N N N N N Evans-Mn-1977-Caw
0.049 0.34 1.42 0.005 0.013 N N N N N N N 410 N 90 N N N N N N 170 21 DC + 1 150 MMA 500 2 436 529 31.6 78.8 -50 100 N N N N N N N Evans-Mn-1977-Cht
0.051 0.34 1.82 0.006 0.017 N N N N N N N 390 N 90 N N N N N N 170 21 DC + 1 150 MMA 0 0 514 588 28.0 76.8 -43 100 N N N N N N N Evans-Mn-1977-Daw
0.051 0.34 1.82 0.006 0.017 N N N N N N N 390 N 90 N N N N N N 170 21 DC + 1 150 MMA 500 2 479 576 27.4 76.9 -36 100 N N N N N N N Evans-Mn-1977-Dht
0.05 0.25 1.21 0.013 0.024 1.84 0.05 0.34 0.01 0.06 N N 444 N 143 N N N N N N 170 24 DC + 2.1 107 MMA 0 0 665 715 23.8 N -73 50 N N N N N N N SurianEtAl-C-1991-0.05awCh
0.05 0.25 1.21 0.013 0.024 1.84 0.05 0.34 0.01 0.06 N N 444 N 143 N N N N N N 170 24 DC + 2.1 107 MMA 620 1 673 680 23.8 N -42 50 N N N N N N N SurianEtAl-C-1991-0.05htCh
0.07 0.26 1.24 0.013 0.025 1.90 0.05 0.34 0.01 0.06 N N 365 N 119 N N N N N N 170 24 DC + 2.1 107 MMA 0 0 768 807 20.0 N -72 50 N N N N N N N SurianEtAl-C-1991-0.07awCh
0.07 0.26 1.24 0.013 0.025 1.90 0.05 0.34 0.01 0.06 N N 365 N 119 N N N N N N 170 24 DC + 2.1 107 MMA 620 1 700 785 20.6 N -28 50 N N N N N N N SurianEtAl-C-1991-0.07htCh
0.10 0.34 1.42 0.009 0.028 1.92 0.05 0.35 0.01 0.05 N N 345 N 87 N N N N N N 170 24 DC + 2.1 107 MMA 0 0 798 858 19.6 N -64 50 N N N N N N N SurianEtAl-C-1991-0.10awCh
0.10 0.34 1.42 0.009 0.028 1.92 0.05 0.35 0.01 0.05 N N 345 N 87 N N N N N N 170 24 DC + 2.1 107 MMA 620 1 765 858 20.6 N -14 50 N N N N N N N SurianEtAl-C-1991-0.10htCh
0.12 0.33 1.41 0.011 0.031 1.88 0.05 0.34 0.01 0.05 N N 329 N 99 N N N N N N 170 24 DC + 2.1 107 MMA 0 0 808 875 16.6 N -39 50 N N N N N N N SurianEtAl-C-1991-0.12awCh
0.12 0.33 1.41 0.011 0.031 1.88 0.05 0.34 0.01 0.05 N N 329 N 99 N N N N N N 170 24 DC + 2.1 107 MMA 620 1 795 895 18.0 N -3 50 N N N N N N N SurianEtAl-C-1991-0.12htCh
0.04 0.24 0.84 0.009 0.010 2.20 N N N 0.13 N N 300 150 N N N N N N N 165 25 DC - 1 200 MMA 0 0 481 616 23 69 N N N N N N N N N Alekseev&-CMnNi-1991-CH1
0.04 0.22 0.81 0.009 0.011 2.19 N N N 0.29 N N 300 120 N N N N N N N 165 25 DC - 1 200 MMA 0 0 471 596 23 66 N N N N N N N N N Alekseev&-CMnNi-1991-CH2
0.04 0.23 0.83 0.010 0.011 2.19 N N N 0.45 N N 280 140 N N N N N N N 165 25 DC - 1 200 MMA 0 0 498 599 24 65 N N N N N N N N N Alekseev&-CMnNi-1991-CH3
0.04 0.24 0.82 0.009 0.010 2.20 N N N 0.62 N N 300 150 N N N N N N N 165 25 DC - 1 200 MMA 0 0 525 623 21 65 N N N N N N N N N Alekseev&-CMnNi-1991-CH4
0.04 0.23 0.83 0.010 0.011 2.21 N N N 0.79 N N 320 140 N N N N N N N 165 25 DC - 1 200 MMA 0 0 536 635 23 65 N N N N N N N N N Alekseev&-CMnNi-1991-CH5
0.04 0.23 0.83 0.010 0.011 2.21 N N N 1.01 N N 320 130 N N N N N N N 165 25 DC - 1 200 MMA 0 0 566 674 21 62 N N N N N N N N N Alekseev&-CMnNi-1991-CH6
0.04 0.20 0.80 0.010 0.011 2.20 N N N 1.20 N N 370 140 N N N N N N N 165 25 DC - 1 200 MMA 0 0 573 690 21 62 N N N N N N N N N Alekseev&-CMnNi-1991-CH7
0.099 0.17 1.01 0.007 0.012 0.08 9.30 1.00 0.20 N 0 0 634 N 539 N N 460 N N N 180 34 DC + 1 175 MMA 750 8 617 762 18.4 61.2 N N N N N N N N N Evans-AlEl9Cr1Mo-1994--
0.093 0.16 1.03 0.008 0.012 0.98 9.08 0.98 0.19 N 0 0 651 N 515 N N 430 N N N 180 34 DC + 1 175 MMA 750 8 551 751 19.6 64.5 N N N N N N N N N Evans-AlEl9Cr1Mo-1994-1Ni
0.101 0.17 1.02 0.008 0.012 1.92 9.12 1.00 0.19 N 0 0 664 N 494 N N 470 N N N 180 34 DC + 1 175 MMA 750 8 672 866 13.6 56.8 N N N N N N N N N Evans-AlEl9Cr1Mo-1994-2Ni
0.095 0.16 1.02 0.007 0.012 3.01 9.17 0.96 0.19 N 0 0 610 N 489 N N 450 N N N 180 34 DC + 1 175 MMA 750 8 920 1151 10.6 47.6 N N N N N N N N N Evans-AlEl9Cr1Mo-1994-3Ni
0.096 0.16 1.01 0.007 0.013 0 9.16 0.99 0.19 N 0.95 0 672 N 552 N N 450 N N N 180 34 DC + 1 175 MMA 750 8 525 696 19.8 64.4 N N N N N N N N N Evans-AlEl9Cr1Mo-1994-1Co
0.094 0.18 1.00 0.008 0.017 0 9.31 0.98 0.19 N 1.89 0 687 N 517 N N 430 N N N 180 34 DC + 1 175 MMA 750 8 526 690 21.9 66.0 N N N N N N N N N Evans-AlEl9Cr1Mo-1994-2Co
0.091 0.16 1.00 0.008 0.015 0 9.30 0.98 0.19 N 2.80 0 666 N 520 N N 410 N N N 180 34 DC + 1 175 MMA 750 8 481 672 23.7 66.7 N N N N N N N N N Evans-AlEl9Cr1Mo-1994-3Co
0.095 0.18 1.04 0.008 0.015 0 9.35 1.00 0.19 N 0 1.03 656 N 544 N N 510 N N N 180 34 DC + 1 175 MMA 750 8 526 702 19.6 59.3 N N N N N N N N N Evans-AlEl9Cr1Mo-1994-1W
0.096 0.20 0.99 0.007 0.015 0 9.25 0.91 0.19 N 0 1.92 669 N 526 N N 530 N N N 180 34 DC + 1 175 MMA 750 8 515 698 18.9 59.0 N N N N N N N N N Evans-AlEl9Cr1Mo-1994-2W
0.094 0.20 1.03 0.008 0.015 0 9.26 0.84 0.19 N 0 2.99 640 N 537 N N 580 N N N 180 34 DC + 1 175 MMA 750 8 489 686 18.7 49.6 N N N N N N N N N Evans-AlEl9Cr1Mo-1994-3W
0.097 0.18 1.00 0.007 0.015 0.93 9.10 0.96 0.19 N 0 0.98 667 N 529 N N 460 N N N 180 34 DC + 1 175 MMA 750 8 531 738 17.3 58.1 N N N N N N N N N Evans-AlEl9Cr1Mo-1994-1W1Ni
0.091 0.18 0.99 0.008 0.015 0 8.94 0.97 0.18 N 0.92 0.98 695 N 509 N N 440 N N N 180 34 DC + 1 175 MMA 750 8 492 673 21.8 65.3 N N N N N N N N N Evans-AlEl9Cr1Mo-1994-1W1Co
0.090 0.17 0.97 0.008 0.015 0 9.20 0.96 0.18 N 1.87 0.97 662 N 523 N N 450 N N N 180 34 DC + 1 175 MMA 750 8 524 701 20.7 63.7 N N N N N N N N N Evans-AlEl9Cr1Mo-1994-1W2Co
0.050 0.46 0.96 0.010 0.017 0.03 N 0.01 N 0.02 N N 443 N 84 N N N N N N 170 21 DC + 1.8 100 MMA 250 16 449 542 N N N N N N N N N N N RaiterGonzal-Mo-1989-1aw
0.050 0.46 0.96 0.010 0.017 0.03 N 0.01 N 0.02 N N 443 N 84 N N N N N N 170 21 DC + 1.8 100 MMA 620 1 416 507 N N N N N N N N N N N RaiterGonzal-Mo-1989-1ht
0.045 0.48 0.97 0.010 0.018 0.03 N 0.32 N 0.02 N N 430 N 107 N N N N N N 170 21 DC + 1.8 100 MMA 250 16 494 570 N N N N N N N N N N N RaiterGonzal-Mo-1989-2aw
0.045 0.48 0.97 0.010 0.018 0.03 N 0.32 N 0.02 N N 430 N 107 N N N N N N 170 21 DC + 1.8 100 MMA 620 1 485 584 N N N N N N N N N N N RaiterGonzal-Mo-1989-2ht
0.050 0.41 0.92 0.011 0.019 0.02 N 0.51 N 0.02 N N 450 N 114 N N N N N N 170 21 DC + 1.8 100 MMA 250 16 514 594 N N N N N N N N N N N RaiterGonzal-Mo-1989-3aw
0.050 0.41 0.92 0.011 0.019 0.02 N 0.51 N 0.02 N N 450 N 114 N N N N N N 170 21 DC + 1.8 100 MMA 620 1 538 626 N N N N N N N N N N N RaiterGonzal-Mo-1989-3ht
0.060 0.44 1.60 0.010 0.018 0.03 N 0.01 N 0.02 N N 395 N 102 N N N N N N 170 21 DC + 1.8 100 MMA 250 16 550 615 N N N N N N N N N N N RaiterGonzal-Mo-1989-4aw
0.060 0.44 1.60 0.010 0.018 0.03 N 0.01 N 0.02 N N 395 N 102 N N N N N N 170 21 DC + 1.8 100 MMA 620 1 494 556 N N N N N N N N N N N RaiterGonzal-Mo-1989-4ht
0.060 0.46 1.63 0.010 0.020 0.02 N 0.34 N 0.02 N N 407 N 106 N N N N N N 170 21 DC + 1.8 100 MMA 250 16 612 688 N N N N N N N N N N N RaiterGonzal-Mo-1989-5aw
0.060 0.46 1.63 0.010 0.020 0.02 N 0.34 N 0.02 N N 407 N 106 N N N N N N 170 21 DC + 1.8 100 MMA 620 1 591 674 N N N N N N N N N N N RaiterGonzal-Mo-1989-5ht
0.055 0.48 1.62 0.011 0.021 0.02 N 0.54 N 0.02 N N 371 N 93 N N N N N N 170 21 DC + 1.8 100 MMA 250 16 673 737 N N N N N N N N N N N RaiterGonzal-Mo-1989-6aw
0.055 0.48 1.62 0.011 0.021 0.02 N 0.54 N 0.02 N N 371 N 93 N N N N N N 170 21 DC + 1.8 100 MMA 620 1 628 727 N N N N N N N N N N N RaiterGonzal-Mo-1989-6ht
0.060 0.42 2.00 0.010 0.020 0.02 N 0.01 N 0.02 N N 371 N 117 N N N N N N 170 21 DC + 1.8 100 MMA 250 16 583 664 N N N N N N N N N N N RaiterGonzal-Mo-1989-7aw
0.060 0.42 2.00 0.010 0.020 0.02 N 0.01 N 0.02 N N 371 N 117 N N N N N N 170 21 DC + 1.8 100 MMA 620 1 530 626 N N N N N N N N N N N RaiterGonzal-Mo-1989-7ht
0.060 0.39 1.95 0.010 0.021 0.02 N 0.34 N 0.02 N N 395 N 125 N N N N N N 170 21 DC + 1.8 100 MMA 250 16 677 741 N N N N N N N N N N N RaiterGonzal-Mo-1989-8aw
0.060 0.39 1.95 0.010 0.021 0.02 N 0.34 N 0.02 N N 395 N 125 N N N N N N 170 21 DC + 1.8 100 MMA 620 1 632 709 N N N N N N N N N N N RaiterGonzal-Mo-1989-8ht
0.055 0.39 1.99 0.010 0.022 0.02 N 0.54 N 0.02 N N 364 N 102 N N N N N N 170 21 DC + 1.8 100 MMA 250 16 701 748 N N N N N N N N N N N RaiterGonzal-Mo-1989-9aw
0.055 0.39 1.99 0.010 0.022 0.02 N 0.54 N 0.02 N N 364 N 102 N N N N N N 170 21 DC + 1.8 100 MMA 620 1 693 783 N N N N N N N N N N N RaiterGonzal-Mo-1989-9ht
0.030 0.45 0.78 0.013 0.010 N N N N N N N 336 140 95 90 N N 60 10 20 180 23 DC + 1 250 MMA 0 0 408 N N N N N N N N N N N N SvenGret-1990-1
0.030 0.45 0.78 0.013 0.010 N N N N N N N 336 140 95 90 N N 60 10 20 180 23 DC + 1 250 MMA 0 0 N N N N -60 5 N N N N N N N SvenGret-1990-1Ch-6
0.030 0.45 0.78 0.013 0.010 N N N N N N N 336 140 95 90 N N 60 10 20 180 23 DC + 1 250 MMA 0 0 N N N N -40 12 N N N N N N N SvenGret-1990-1Ch-4
0.030 0.45 0.78 0.013 0.010 N N N N N N N 336 140 95 90 N N 60 10 20 180 23 DC + 1 250 MMA 0 0 N N N N -20 48 N N N N N N N SvenGret-1990-1Ch-2
0.030 0.45 0.78 0.013 0.010 N N N N N N N 336 140 95 90 N N 60 10 20 180 23 DC + 1 250 MMA 0 0 N N N N 0 136 N N N N N N N SvenGret-1990-1Ch0
0.030 0.45 0.78 0.013 0.010 N N N N N N N 336 140 95 90 N N 60 10 20 180 23 DC + 1 250 MMA 0 0 N N N N 20 212 N N N N N N N SvenGret-1990-1Ch2
0.032 0.45 1.27 0.008 0.010 N N N N N N N 321 130 94 90 N N 60 10 30 180 23 DC + 1 250 MMA 0 0 440 N N N N N N N N N N N N SvenGret-1990-2
0.032 0.45 1.27 0.008 0.010 N N N N N N N 321 130 94 90 N N 60 10 30 180 23 DC + 1 250 MMA 0 0 N N N N -60 10 N N N N N N N SvenGret-1990-2Ch-6
0.032 0.45 1.27 0.008 0.010 N N N N N N N 321 130 94 90 N N 60 10 30 180 23 DC + 1 250 MMA 0 0 N N N N -40 21 N N N N N N N SvenGret-1990-2Ch-4
0.032 0.45 1.27 0.008 0.010 N N N N N N N 321 130 94 90 N N 60 10 30 180 23 DC + 1 250 MMA 0 0 N N N N -20 38 N N N N N N N SvenGret-1990-2Ch-2
0.032 0.45 1.27 0.008 0.010 N N N N N N N 321 130 94 90 N N 60 10 30 180 23 DC + 1 250 MMA 0 0 N N N N 0 152 N N N N N N N SvenGret-1990-2Ch0
0.032 0.45 1.27 0.008 0.010 N N N N N N N 321 130 94 90 N N 60 10 30 180 23 DC + 1 250 MMA 0 0 N N N N 20 195 N N N N N N N SvenGret-1990-2Ch2
0.031 0.42 1.71 0.004 0.010 N N N N N N N 297 110 109 80 N N 60 10 30 180 23 DC + 1 250 MMA 0 0 488 N N N N N N N N N N N N SvenGret-1990-3
0.031 0.42 1.71 0.004 0.010 N N N N N N N 297 110 109 80 N N 60 10 30 180 23 DC + 1 250 MMA 0 0 N N N N -60 29 N N N N N N N SvenGret-1990-3Ch-6
0.031 0.42 1.71 0.004 0.010 N N N N N N N 297 110 109 80 N N 60 10 30 180 23 DC + 1 250 MMA 0 0 N N N N -40 71 N N N N N N N SvenGret-1990-3Ch-4
0.031 0.42 1.71 0.004 0.010 N N N N N N N 297 110 109 80 N N 60 10 30 180 23 DC + 1 250 MMA 0 0 N N N N -20 143 N N N N N N N SvenGret-1990-3Ch-2
0.031 0.42 1.71 0.004 0.010 N N N N N N N 297 110 109 80 N N 60 10 30 180 23 DC + 1 250 MMA 0 0 N N N N 0 186 N N N N N N N SvenGret-1990-3Ch0
0.031 0.42 1.71 0.004 0.010 N N N N N N N 297 110 109 80 N N 60 10 30 180 23 DC + 1 250 MMA 0 0 N N N N 20 195 N N N N N N N SvenGret-1990-3Ch223 
0.032 0.45 2.05 0.002 0.010 N N N N N N N 320 120 119 90 N N 60 10 50 180 23 DC + 1 250 MMA 0 0 506 N N N N N N N N N N N N SvenGret-1990-4
0.032 0.45 2.05 0.002 0.010 N N N N N N N 320 120 119 90 N N 60 10 50 180 23 DC + 1 250 MMA 0 0 N N N N -60 57 N N N N N N N SvenGret-1990-4Ch-6
0.032 0.45 2.05 0.002 0.010 N N N N N N N 320 120 119 90 N N 60 10 50 180 23 DC + 1 250 MMA 0 0 N N N N -40 88 N N N N N N N SvenGret-1990-4Ch-4
0.032 0.45 2.05 0.002 0.010 N N N N N N N 320 120 119 90 N N 60 10 50 180 23 DC + 1 250 MMA 0 0 N N N N -20 143 N N N N N N N SvenGret-1990-4Ch-2
