Repository: Saad123654/ProjectAppauto

<a name="readme-top"></a>
<h3 align="center"> Machine Learning class Project </h3>

</div>

# :bento: Structure of the repo

- `configs`
- `data`
- `logs`
- `notebooks`
- `ressources`
- scripts in `src`

# You can replace with your CUDA version if it is compatible with this version of torch 2.0.1, for instance cu117 for CUDA 11.7 or cu124 for CUDA 12.4
```

#  :whale: Launch an experiment

To modify the hyperparameters as well as the config args: use the adequate config files in `configs/`.

Then in your terminal:
```
python main.py
```

File: welddb/welddb.data (part 5 of 7)
0.037 0.30 0.65 0.008 0.012 0 N N N N N N N N N N N N N N N 170 21 DC + 1 200 MMA 250 14 392 466 31.9 80.6 N N N N N N N N N Evans-Ni/CMn-1990/1991-0Aaw
0.044 0.32 0.62 0.007 0.007 N N N N N N N N N N N N N N N N N N DC + 0.6 200 MMA 250 14 445 496 31 79.7 N N N N N N N N N EvHtIp1979-0.6A
0.044 0.32 0.62 0.007 0.007 N N N N N N N N N N N N N N N N N N DC + 0.6 200 MMA 0 0 N N N N -36 100 N N N N N N N EvHtIp1979-0.6AC
0.046 0.31 0.96 0.008 0.012 N N N N N N N N N N N N N N N N N N DC + 0.6 200 MMA 250 14 479 527 27.8 77 N N N N N N N N N EvHtIp1979-0.6B
0.046 0.31 0.96 0.008 0.012 N N N N N N N N N N N N N N N N N N DC + 0.6 200 MMA 0 0 N N N N -50 100 N N N N N N N EvHtIp1979-0.6BC
0.050 0.38 1.42 0.007 0.009 N N N N N N N N N N N N N N N N N N DC + 0.6 200 MMA 250 14 511 575 26.8 78.7 N N N N N N N N N EvHtIp1979-0.6C
0.050 0.38 1.42 0.007 0.009 N N N N N N N N N N N N N N N N N N DC + 0.6 200 MMA 0 0 N N N N -47 100 N N N N N N N EvHtIp1979-0.6CC
0.055 0.35 1.93 0.007 0.011 N N N N N N N N N N N N N N N N N N DC + 0.6 200 MMA 250 14 587 633 24.2 76.9 N N N N N N N N N EvHtIp1979-0.6D
0.055 0.35 1.93 0.007 0.011 N N N N N N N N N N N N N N N N N N DC + 0.6 200 MMA 0 0 N N N N -28 100 N N N N N N N EvHtIp1979-0.6DC
0.037 0.29 0.60 0.006 0.009 N N N N N N N N N N N N N N N N N N DC + 1.0 200 MMA 250 14 401 466 32 81.5 N N N N N N N N N EvHtIp1979-1.0A
0.037 0.29 0.60 0.006 0.009 N N N N N N N N N N N N N N N N N N DC + 1.0 200 MMA 0 0 N N N N -31 100 N N N N N N N EvHtIp1979-1.0AC
0.039 0.29 0.94 0.007 0.011 N N N N N N N N N N N N N N N N N N DC + 1.0 200 MMA 250 14 438 501 32.6 80.6 N N N N N N N N N EvHtIp1979-1.0B
0.039 0.29 0.94 0.007 0.011 N N N N N N N N N N N N N N N N N N DC + 1.0 200 MMA 0 0 N N N N -46 100 N N N N N N N EvHtIp1979-1.0BC
0.048 0.35 1.41 0.006 0.012 N N N N N N N N N N N N N N N N N N DC + 1.0 200 MMA 250 14 479 551 29.8 78.8 N N N N N N N N N EvHtIp1979-1.0C
0.048 0.35 1.41 0.006 0.012 N N N N N N N N N N N N N N N N N N DC + 1.0 200 MMA 0 0 N N N N -54 100 N N N N N N N EvHtIp1979-1.0CC
0.051 0.32 1.80 0.006 0.012 N N N N N N N N N N N N N N N N N N DC + 1.0 200 MMA 250 14 507 587 29.2 76.9 N N N N N N N N N EvHtIp1979-1.0D
0.051 0.32 1.80 0.006 0.012 N N N N N N N N N N N N N N N N N N DC + 1.0 200 MMA 0 0 N N N N -44 100 N N N N N N N EvHtIp1979-1.0DC
0.038 0.24 0.55 0.007 0.005 N N N N N N N N N N N N N N N N N N DC + 2.2 200 MMA 250 14 389 457 30 80.6 N N N N N N N N N EvHtIp1979-2.2A
0.038 0.24 0.55 0.007 0.005 N N N N N N N N N N N N N N N N N N DC + 2.2 200 MMA 0 0 N N N N -39 100 N N N N N N N EvHtIp1979-2.2AC
0.036 0.24 0.89 0.008 0.010 N N N N N N N N N N N N N N N N N N DC + 2.2 200 MMA 250 14 400 478 32.6 80.6 N N N N N N N N N EvHtIp1979-2.2B
0.036 0.24 0.89 0.008 0.010 N N N N N N N N N N N N N N N N N N DC + 2.2 200 MMA 0 0 N N N N -46 100 N N N N N N N EvHtIp1979-2.2BC
0.042 0.28 1.37 0.007 0.012 N N N N N N N N N N N N N N N N N N DC + 2.2 200 MMA 250 14 438 518 29.8 82.3 N N N N N N N N N EvHtIp1979-2.2C
0.042 0.28 1.37 0.007 0.012 N N N N N N N N N N N N N N N N N N DC + 2.2 200 MMA 0 0 N N N N -57 100 N N N N N N N EvHtIp1979-2.2CC
0.045 0.26 1.69 0.007 0.012 N N N N N N N N N N N N N N N N N N DC + 2.2 200 MMA 250 14 456 548 32 78.8 N N N N N N N N N EvHtIp1979-2.2D
0.045 0.26 1.69 0.007 0.012 N N N N N N N N N N N N N N N N N N DC + 2.2 200 MMA 0 0 N N N N -37 100 N N N N N N N EvHtIp1979-2.2DC
0.043 0.20 0.52 0.009 0.010 N N N N N N N N N N N N N N N N N N DC + 4.3 200 MMA 250 14 341 453 32.6 78.8 N N N N N N N N N EvHtIp1979-4.3A
0.043 0.20 0.52 0.009 0.010 N N N N N N N N N N N N N N N N N N DC + 4.3 200 MMA 0 0 N N N N -15 100 N N N N N N N EvHtIp1979-4.3AC
0.042 0.20 0.93 0.008 0.011 N N N N N N N N N N N N N N N N N N DC + 4.3 200 MMA 250 14 376 484 32.6 78.8 N N N N N N N N N EvHtIp1979-4.3B
0.042 0.20 0.93 0.008 0.011 N N N N N N N N N N N N N N N N N N DC + 4.3 200 MMA 0 0 N N N N -27 100 N N N N N N N EvHtIp1979-4.3BC
0.043 0.24 1.37 0.008 0.013 N N N N N N N N N N N N N N N N N N DC + 4.3 200 MMA 250 14 405 500 31.8 80.6 N N N N N N N N N EvHtIp1979-4.3C
0.043 0.24 1.37 0.008 0.013 N N N N N N N N N N N N N N N N N N DC + 4.3 200 MMA 0 0 N N N N -27 100 N N N N N N N EvHtIp1979-4.3CC
0.047 0.25 1.73 0.007 0.014 N N N N N N N N N N N N N N N N N N DC + 4.3 200 MMA 250 14 437 541 30 78.8 N N N N N N N N N EvHtIp1979-4.3D
0.047 0.25 1.73 0.007 0.014 N N N N N N N N N N N N N N N N N N DC + 4.3 200 MMA 0 0 N N N N -5 100 N N N N N N N EvHtIp1979-4.3DC
0.125 0.26 1.34 0.012 0.013 0.07 0.05 0.003 0.005 N N N 253 5 89 N N 180 N N N 850 35 DC + 7.9 300 SA 0 0 505 589 N 71 N N N N N N N N N Stil-TiB-1978-1.5Mn/OP41TT
0.13 0.30 1.40 0.010 0.012 0.07 0.06 0.005 0.002 N N N 430 0.5 95 N N 180 N N N 850 35 DC + 7.9 300 SA 0 0 530 620 N 63 N N N N N N N N N Stil-TiB-1978-1.5Mn/BX200
0.11 0.26 1.30 0.013 0.017 0.06 0.04 0.003 0.005 N N N 236 10 83 N N 180 N N N 850 35 DC + 7.9 300 SA 0 0 460 584 N 65 N N N N N N N N N Stil-TiB-1978-1.5Mn/OP121TT
0.105 0.28 1.46 0.013 0.015 0.08 0.02 0.005 0.002 N N N 357 5 92 N N 160 N N N 850 35 DC + 7.9 300 SA 0 0 471 575 N 66 N N N N N N N N N Stil-TiB-1978-1.5Mn/OP122
0.115 0.22 1.30 0.012 0.016 0.13 0.05 0.005 N N N N 255 N 99 N N 160 N N N 850 35 DC + 7.9 300 SA 0 0 473 609 N 60 N N N N N N N N N Stil-TiB-1978-1.5Mn/OP41TT
0.115 0.26 1.50 0.010 0.014 0.06 0.05 0.009 0.005 N N N 455 5 100 N N 170 N N N 850 35 DC + 7.9 300 SA 0 0 465 571 N 70 N N N N N N N N N Stil-TiB-1978-1.5Mn/BX200
0.115 0.25 1.35 0.012 0.010 0.08 0.02 0.009 0.003 N N N 260 N 94 N N 170 N N N 850 35 DC + 7.9 300 SA 0 0 465 587 N 69 N N N N N N N N N Stil-TiB-1978-1.5Mn/OP121TT
0.105 0.30 1.50 0.018 0.011 0.08 0.03 0.011 0.0005 N N N 370 N 95 N N 150 N N N 850 35 DC + 7.9 300 SA 0 0 423 564 N 71 N N N N N N N N N Stil-TiB-1978-1.5Mn/OP122
0.1055 0.23 1.21 0.012 0.012 0.07 0.03 0.17 0.002 N N N 218 120 101 N 16 N N N N 850 35 DC + 7.9 300 SA 0 0 504 589 N 69 N N N N N N N N N Stil-TiB-1978-TiBMo/OP41TT
0.105 0.24 1.39 0.012 0.012 0.07 0.03 0.15 0.003 N N N 411 100 103 N 20 190 N N N 850 35 DC + 7.9 300 SA 0 0 496 604 N 65 N N N N N N N N N Stil-TiB-1978-1978-TiBMo/BX200
0.12 0.26 1.33 0.012 0.017 0.06 0.03 0.12 0.002 N N N 255 120 96 N 13 N N N N 850 35 DC + 7.9 300 SA 0 0 508 604 N 67 N N N N N N N N N Stil-TiB-1978-1978-TiBMo/OP121TT
0.105 0.26 1.32 0.021 0.014 0.06 0.03 0.125 0.002 N N N 362 100 101 N 22 180 N N N 850 35 DC + 7.9 300 SA 0 0 549 629 N 60 N N N N N N N N N Stil-TiB-1978-TiBMo/OP122
0.12 0.25 1.26 0.010 0.013 0.06 0.03 0.145 0.002 N N N 262 110 119 N 20 160 N N N 850 35 DC + 7.9 300 SA 0 0 529 612 N 61 N N N N N N N N N Stil-TiB-1978-TiBMo/OP41TT
0.10 0.26 1.38 0.010 0.011 0.07 0.03 0.14 0.002 N N N 416 120 116 N 22 100 N N N 850 35 DC + 7.9 300 SA 0 0 460 583 N 63 N N N N N N N N N Stil-TiB-1978-TiBMo/BX200
0.11 0.25 1.28 0.010 0.012 0.07 0.03 0.15 0.003 N N N 253 115 107 N 21 180 N N N 850 35 DC + 7.9 300 SA 0 0 533 615 N 62 N N N N N N N N N Stil-TiB-1978-TiBMo/OP121TT
0.09 0.21 1.39 0.013 0.010 0.06 0.03 0.185 0.001 N N N 340 120 108 N 22 190 N N N 850 35 DC + 7.9 300 SA 0 0 479 587 N 68 N N N N N N N N N Stil-TiB-1978-TiBMo/OP122
0.036 0.31 0.60 0.008 0.012 N N N N N N N N N N N N N N N N 170 21 DC + 1 20 MMA 0 0 450 506 28.8 77.8 -14 100 N N N N N N N Evans-intpss-1978-A20
0.043 0.30 1.03 0.007 0.013 N N N N N N N N N N N N N N N N 170 21 DC + 1 20 MMA 0 0 495 554 30.6 77.8 -32 100 N N N N N N N Evans-intpss-1978-B20
0.046 0.31 1.39 0.008 0.015 N N N N N N N N N N N N N N N N 170 21 DC + 1 20 MMA 0 0 542 597 26.6 75.0 -39 100 N N N N N N N Evans-intpss-1978-C20
0.050 0.31 1.79 0.007 0.015 N N N N N N N N N N N N N N N N 170 21 DC + 1 20 MMA 0 0 604 657 22.0 71.9 -29 100 N N N N N N N Evans-intpss-1978-D20
0.039 0.28 0.58 0.008 0.012 N N N N N N N N N N N N N N N N 170 21 DC + 1 150 MMA 0 0 411 475 30.6 79.7 -24 100 N N N N N N N Evans-intpss-1978-A150
0.047 0.31 1.00 0.008 0.015 N N N N N N N N N N N N N N N N 170 21 DC + 1 150 MMA 0 0 454 519 29.0 78.8 -35 100 N N N N N N N Evans-intpss-1978-B150
0.046 0.31 1.40 0.007 0.012 N N N N N N N N N N N N N N N N 170 21 DC + 1 150 MMA 0 0 486 556 28.6 77.0 -41 100 N N N N N N N Evans-intpss-1978-C150
0.049 0.31 1.77 0.007 0.014 N N N N N N N N N N N N N N N N 170 21 DC + 1 150 MMA 0 0 525 600 29.6 77.0 -37 100 N N N N N N N Evans-intpss-1978-D150
0.037 0.28 0.60 0.008 0.010 N N N N N N N N N N N N N N N N 170 21 DC + 1 240 MMA 0 0 390 465 34.8 80.6 -31 100 N N N N N N N Evans-intpss-1978-A240
0.042 0.32 1.02 0.007 0.012 N N N N N N N N N N N N N N N N 170 21 DC + 1 240 MMA 0 0 427 499 34.6 80.5 -42 100 N N N N N N N Evans-intpss-1978-B240
0.047 0.31 1.37 0.008 0.013 N N N N N N N N N N N N N N N N 170 21 DC + 1 240 MMA 0 0 448 525 32.0 78.8 -50 100 N N N N N N N Evans-intpss-1978-C240
0.047 0.32 1.75 0.007 0.015 N N N N N N N N N N N N N N N N 170 21 DC + 1 240 MMA 0 0 501 566 31.4 77.8 -48 100 N N N N N N N Evans-intpss-1978-D240
0.042 0.25 0.55 0.008 0.010 N N N N N N N N N N N N N N N N 170 21 DC + 1 300 MMA 0 0 371 452 34.2 79.7 -36 100 N N N N N N N Evans-intpss-1978-A300
0.045 0.30 0.99 0.008 0.010 N N N N N N N N N N N N N N N N 170 21 DC + 1 300 MMA 0 0 410 486 34.8 80.6 -47 100 N N N N N N N Evans-intpss-1978-B300
0.047 0.27 1.32 0.007 0.012 N N N N N N N N N N N N N N N N 170 21 DC + 1 300 MMA 0 0 431 513 33.4 78.8 -53 100 N N N N N N N Evans-intpss-1978-C300
0.047 0.28 1.66 0.007 0.012 N N N N N N N N N N N N N N N N 170 21 DC + 1 300 MMA 0 0 446 533 32.2 80.6 -57 100 N N N N N N N Evans-intpss-1978-D300
0.12 0.29 1.46 0.025 0.028 0.056 0.056 0.005 0.12 0.09 N N N 50 N 180 N 40 50 N N 650 33 DC + 3.3 300 SA 0 0 570 N 29 68 N N N N N N N N N Gar&K-1975-25mm-1aw
0.12 0.29 1.46 0.025 0.028 0.056 0.056 0.005 0.12 0.09 N N N 50 N 180 N 40 50 N N 650 33 DC + 3.3 300 SA N N 605 N 16 48 N N N N N N N N N Gar&K-1975-25mm-1ht
0.11 0.45 1.67 0.014 0.020 0.042 0.040 0.005 0.096 0.11 N N N 70 N 240 N 50 90 N N 650 33 DC + 3.3 300 SA 0 0 600 N 30 68 N N N N N N N N N Gar&K-1975-25mm-2aw
0.11 0.45 1.67 0.014 0.020 0.042 0.040 0.005 0.096 0.11 N N N 70 N 240 N 50 90 N N 650 33 DC + 3.3 300 SA N N 665 N 29 66 N N N N N N N N N Gar&K-1975-25mm-2ht
0.15 0.30 1.57 0.026 0.028 0.070 0.059 0.110 0.122 0.093 N N N 60 N 170 N 60 60 N N 650 33 DC + 3.3 300 SA 0 0 661 N 20 68 N N N N N N N N N Gar&K-1975-25mm-3aw
0.15 0.30 1.57 0.026 0.028 0.070 0.059 0.110 0.122 0.093 N N N 60 N 170 N 60 60 N N 650 33 DC + 3.3 300 SA N N 715 N 16 62 N N N N N N N N N Gar&K-1975-25mm-3ht
0.14 0.33 1.67 0.020 0.026 0.070 0.066 0.188 0.098 0.010 N N N 80 N 160 N 80 70 N N 650 33 DC + 3.3 300 SA 0 0 690 N 15 62 N N N N N N N N N Gar&K-1975-25mm-4aw
0.14 0.33 1.67 0.020 0.026 0.070 0.066 0.188 0.098 0.010 N N N 80 N 160 N 80 70 N N 650 33 DC + 3.3 300 SA N N 784 N 17 64 N N N N N N N N N Gar&K-1975-25mm-4ht
0.13 0.30 1.38 0.014 0.028 0.058 0.060 0.005 0.095 0.08 N N N 60 N 150 N 50 50 N N 850 38 DC + 7.6 300 SA 0 0 530 N 14 60 N N N N N N N N N Gar&K-1975-25mm-5aw
0.13 0.30 1.38 0.014 0.028 0.058 0.060 0.005 0.095 0.08 N N N 60 N 150 N 50 50 N N 850 38 DC + 7.6 300 SA N N 588 N 25 50 N N N N N N N N N Gar&K-1975-25mm-5ht
0.12 0.34 1.67 0.024 0.030 0.053 0.060 0.005 0.115 0.06 N N N 60 N 160 N 50 50 N N 850 38 DC + 7.6 300 SA 0 0 521 N 30 60 N N N N N N N N N Gar&K-1975-25mm-6aw
0.12 0.34 1.67 0.024 0.030 0.053 0.060 0.005 0.115 0.06 N N N 60 N 160 N 50 50 N N 850 38 DC + 7.6 300 SA N N 604 N 30 48 N N N N N N N N N Gar&K-1975-25mm-6ht
0.13 0.27 1.46 0.011 0.026 0.068 0.062 0.26 0.103 0.105 N N N 60 N 150 N 50 50 N N 850 38 DC + 7.6 300 SA 0 0 641 N 32 50 N N N N N N N N N Gar&K-1975-25mm-7aw
0.13 0.27 1.46 0.011 0.026 0.068 0.062 0.26 0.103 0.105 N N N 60 N 150 N 50 50 N N 850 38 DC + 7.6 300 SA N N 720 N 15 55 N N N N N N N N N Gar&K-1975-25mm-7ht
0.10 0.28 1.45 0.023 0.037 0.065 0.058 0.24 0.11 0.09 N N N 50 N 170 N 50 40 N N 850 38 DC + 7.6 300 SA 0 0 620 N 15 55 N N N N N N N N N Gar&K-1975-25mm-8aw
0.10 0.28 1.45 0.023 0.037 0.065 0.058 0.24 0.11 0.09 N N N 50 N 170 N 50 40 N N 850 38 DC + 7.6 300 SA N N 740 N 21 60 N N N N N N N N N Gar&K-1975-25mm-8ht
0.11 0.28 1.39 0.009 0.017 0.065 0.069 0.008 0.032 0.12 N N N 50 N 180 N 50 10 N N 650 33 DC + 3.3 300 SA 0 0 525 N 31 62 N N N N N N N N N Gar&K-1975-25mm-9aw
0.11 0.28 1.39 0.009 0.017 0.065 0.069 0.008 0.032 0.12 N N N 50 N 180 N 50 10 N N 650 33 DC + 3.3 300 SA N N 540 N 26 70 N N N N N N N N N Gar&K-1975-25mm-9ht
0.10 0.38 1.58 0.013 0.016 0.046 0.053 0.006 0.032 0.12 N N N 60 N 180 N 50 10 N N 650 33 DC + 3.3 300 SA 0 0 540 N 30 60 N N N N N N N N N Gar&K-1975-25mm-10aw
0.10 0.38 1.58 0.013 0.016 0.046 0.053 0.006 0.032 0.12 N N N 60 N 180 N 50 10 N N 650 33 DC + 3.3 300 SA N N 580 N 30 66 N N N N N N N N N Gar&K-1975-25mm-10ht
0.12 0.30 1.51 0.006 0.013 0.090 0.070 0.27 0.036 0.15 N N N 50 N 160 N 50 10 N N 650 33 DC + 3.3 300 SA 0 0 592 N 27 68 N N N N N N N N N Gar&K-1975-25mm-11aw
0.12 0.30 1.51 0.006 0.013 0.090 0.070 0.27 0.036 0.15 N N N 50 N 160 N 50 10 N N 650 33 DC + 3.3 300 SA N N 630 N 32 76 N N N N N N N N N Gar&K-1975-25mm-11ht
0.10 0.41 1.83 0.009 0.014 0.095 0.078 0.30 0.041 0.16 N N N 70 N 190 N 50 11 N N 650 33 DC + 3.3 300 SA 0 0 610 N 35 68 N N N N N N N N N Gar&K-1975-25mm-12aw
0.10 0.41 1.83 0.009 0.014 0.095 0.078 0.30 0.041 0.16 N N N 70 N 190 N 50 11 N N 650 33 DC + 3.3 300 SA N N 692 N 30 60 N N N N N N N N N Gar&K-1975-25mm-12ht
0.12 0.30 1.40 0.016 0.075 0.14 0.11 0.025 0.005 0.25 N N N N N 150 N 50 N N N 650 33 DC + 3.3 300 SA 0 0 426 N 21 54 N N N N N N N N N Gar&K-1975-25mm-13aw
0.12 0.30 1.40 0.016 0.075 0.14 0.11 0.025 0.005 0.25 N N N N N 150 N 50 N N N 650 33 DC + 3.3 300 SA N N 431 N 27 62 N N N N N N N N N Gar&K-1975-25mm-13ht
0.08 0.30 1.35 0.013 0.014 0.03 0.03 0.005 0.046 0.043 N N 420 50 90 230 N 150 N N N 650 33 DC + 3.3 300 SA 0 0 500 707 23 55 N N N N N N N N N Gar&K-1975-12mm-14aw
0.08 0.30 1.35 0.013 0.014 0.03 0.03 0.005 0.046 0.043 N N 420 50 90 230 N 150 N N N 650 33 DC + 3.3 300 SA 600 0.75 522 670 26 63 N N N N N N N N N Gar&K-1975-12mm-14ht
0.08 0.28 1.39 0.011 0.015 0.028 0.03 0.17 0.049 0.044 N N 340 50 54 120 N 150 N N N 650 33 DC + 3.3 300 SA 0 0 562 694 22 55 N N N N N N N N N Gar&K-1975-12mm-15aw
0.08 0.28 1.39 0.011 0.015 0.028 0.03 0.17 0.049 0.044 N N 340 50 54 120 N 150 N N N 650 33 DC + 3.3 300 SA 600 0.75 642 732 22 58 N N N N N N N N N Gar&K-1975-12mm-15ht
0.08 0.29 1.33 0.010 0.017 0.032 0.03 0.43 0.05 0.053 N N 450 50 95 100 N 150 N N N 650 33 DC + 3.3 300 SA 0 0 562 692 21 59 N N N N N N N N N Gar&K-1975-12mm-16aw
0.08 0.29 1.33 0.010 0.017 0.032 0.03 0.43 0.05 0.053 N N 450 50 95 100 N 150 N N N 650 33 DC + 3.3 300 SA 600 0.75 701 766 22 52 N N N N N N N N N Gar&K-1975-12mm-16ht
0.16 0.13 1.06 0.028 0.013 0.03 0.02 0.005 0.005 0.048 N N 410 50 67 120 N 50 N N N 650 33 DC + 3.3 300 SA 0 0 355 524 27 50 N N N N N N N N N Gar&K-1975-12mm-17aw
0.16 0.13 1.06 0.028 0.013 0.03 0.02 0.005 0.005 0.048 N N 410 50 67 120 N 50 N N N 650 33 DC + 3.3 300 SA 600 0.75 330 494 27 51 N N N N N N N N N Gar&K-1975-12mm-17ht
0.12 0.26 1.40 0.012 0.014 0.057 0.05 0.009 0.056 0.106 N N 420 50 138 140 N 50 N N N 650 33 DC + 3.3 300 SA 0 0 522 689 28 60 N N N N N N N N N Gar&K-1975-12mm-18aw
0.12 0.26 1.40 0.012 0.014 0.057 0.05 0.009 0.056 0.106 N N 420 50 138 140 N 50 N N N 650 33 DC + 3.3 300 SA 600 0.75 581 704 23 60 N N N N N N N N N Gar&K-1975-12mm-18ht
0.11 0.26 1.44 0.008 0.012 0.069 0.056 0.010 0.105 0.076 N N 410 50 145 170 N 50 N N N 650 33 DC + 3.3 300 SA 0 0 577 716 26 61 N N N N N N N N N Gar&K-1975-12mm-19aw
0.11 0.26 1.44 0.008 0.012 0.069 0.056 0.010 0.105 0.076 N N 410 50 145 170 N 50 N N N 650 33 DC + 3.3 300 SA 600 0.75 599 701 26 64 N N N N N N N N N Gar&K-1975-12mm-19ht
0.16 0.12 1.04 0.027 0.012 0.027 0.02 0.15 0.005 0.041 N N 420 50 67 90 N 50 N N N 650 33 DC + 3.3 300 SA 0 0 405 577 20 32 N N N N N N N N N Gar&K-1975-12mm-20aw
0.16 0.12 1.04 0.027 0.012 0.027 0.02 0.15 0.005 0.041 N N 420 50 67 90 N 50 N N N 650 33 DC + 3.3 300 SA 600 0.75 405 562 26 60 N N N N N N N N N Gar&K-1975-12mm-20ht
0.10 0.35 1.54 0.009 0.016 0.06 0.049 0.18 0.057 0.11 N N 420 50 138 160 N 50 N N N 650 33 DC + 3.3 300 SA 0 0 556 704 25 58 N N N N N N N N N Gar&K-1975-12mm-21aw
0.10 0.35 1.54 0.009 0.016 0.06 0.049 0.18 0.057 0.11 N N 420 50 138 160 N 50 N N N 650 33 DC + 3.3 300 SA 600 0.75 593 692 26 65 N N N N N N N N N Gar&K-1975-12mm-21ht
0.11 0.27 1.47 0.008 0.012 0.07 0.054 0.22 0.095 0.072 N N 480 50 139 220 N 50 N N N 650 33 DC + 3.3 300 SA 0 0 556 716 25 63 N N N N N N N N N Gar&K-1975-12mm-22aw
0.11 0.27 1.47 0.008 0.012 0.07 0.054 0.22 0.095 0.072 N N 480 50 139 220 N 50 N N N 650 33 DC + 3.3 300 SA 600 0.75 648 735 25 65 N N N N N N N N N Gar&K-1975-12mm-22ht
0.16 0.12 1.00 0.032 0.014 0.028 0.02 0.39 0.005 0.043 N N 450 50 62 120 N 50 N N N 650 33 DC + 3.3 300 SA 0 0 599 670 25 55 N N N N N N N N N Gar&K-1975-12mm-23aw
0.16 0.12 1.00 0.032 0.014 0.028 0.02 0.39 0.005 0.043 N N 450 50 62 120 N 50 N N N 650 33 DC + 3.3 300 SA 600 0.75 569 624 22 54 N N N N N N N N N Gar&K-1975-12mm-23ht
0.12 0.33 1.47 0.014 0.014 0.06 0.05 0.39 0.055 0.11 N N 400 50 136 150 N 50 N N N 650 33 DC + 3.3 300 SA 0 0 574 744 24 55 N N N N N N N N N Gar&K-1975-12mm-24aw
0.12 0.33 1.47 0.014 0.014 0.06 0.05 0.39 0.055 0.11 N N 400 50 136 150 N 50 N N N 650 33 DC + 3.3 300 SA 600 0.75 613 747 24 64 N N N N N N N N N Gar&K-1975-12mm-24ht
0.11 0.25 1.33 0.008 0.011 0.067 0.053 0.44 0.097 0.072 N N 440 50 145 180 N 50 N N N 650 33 DC + 3.3 300 SA 0 0 559 735 25 62 N N N N N N N N N Gar&K-1975-12mm-25aw
0.11 0.25 1.33 0.008 0.011 0.067 0.053 0.44 0.097 0.072 N N 440 50 145 180 N 50 N N N 650 33 DC + 3.3 300 SA 600 0.75 662 740 24 60 N N N N N N N N N Gar&K-1975-12mm-25ht
0.11 0.38 1.5 0.029 N N N 0 <0.005 N N N N 0 N N N 0 N N N 650 33 DC + 3.3 300 SA 600 0.75 524 596 29 64 N N N N N N N N N Gar&K-1975-12mmE-26aw
0.11 0.37 1.52 0.030 N N N 0 0.05 N N N N 0 N N N 0 N N N 650 33 DC + 3.3 300 SA 600 0.75 571 644 N N N N N N N N N N N Gar&K-1975-12mmE-27aw
0.11 0.38 1.55 0.029 N N N 0 0.09 N N N N 0 N N N 0 N N N 650 33 DC + 3.3 300 SA 600 0.75 631 689 N N N N N N N N N N N Gar&K-1975-12mmE-28aw
0.14 0.38 1.65 0.028 N N N 0.5 <0.005 N N N N 0 N N N 0 N N N 650 33 DC + 3.3 300 SA 600 0.75 644 714 34 63 N N N N N N N N N Gar&K-1975-12mmE-29aw
0.10 0.38 1.58 0.028 N N N 0.5 0.06 N N N N 0 N N N 0 N N N 650 33 DC + 3.3 300 SA 600 0.75 663 718 N N N N N N N N N N N Gar&K-1975-12mmE-30aw
0.10 0.39 1.68 0.027 N N N 0.5 0.08 N N N N 0 N N N 0 N N N 650 33 DC + 3.3 300 SA 600 0.75 669 735 N N N N N N N N N N N Gar&K-1975-12mmE-31aw
0.12 0.30 1.4 0.016 0.025 0.14 0.11 0.025 N 0.25 N N 210 N 50 150 N 50 N N N 650 33 DC + 3.3 300 SA 0 0 426 652 21 54 N N N N N N N N N Ga&K-1975II-1aw
0.11 0.35 1.42 0.010 0.016 0.067 0.075 0.022 N 0.17 N N 260 N 80 180 N 230 N N N 650 33 DC + 3.3 300 SA 0 0 493 649 25 60 N N N N N N N N N Ga&K-1975II-2aw
0.11 0.33 1.41 0.019 0.023 0.065 0.082 0.016 N 0.19 N N N N N 240 N 180 N N N 450 30 DC + 1.9 300 SA 0 0 420 560 25 N N N N N N N N N N Ga&K-1975II-3aw
0.11 0.31 1.37 0.013 0.019 0.09 0.06 0.018 N 0.18 N N N N N 220 N 120 N N N 650 33 DC + 3.3 300 SA 0 0 488 618 26 60 N N N N N N N N N Ga&K-1975II-4aw
0.15 0.31 1.23 0.015 0.02 0.06 0.065 0.02 N 0.15 N N N N N 250 N 200 N N N 850 38 DC + 7.6 300 SA 0 0 432 598 16 40 N N N N N N N N N Ga&K-1975II-5aw
0.08 0.36 1.60 0.017 0.021 0.065 0.075 0.017 N 0.18 N N N N N 300 N 170 N N N 450 30 DC + 1.9 300 SA 0 0 457 556 25 60 N N N N N N N N N Ga&K-1975II-6aw
0.09 0.40 1.60 0.016 0.016 0.040 0.055 0.015 N 0.11 N N 400 N 80 270 N 150 N N N 650 33 DC + 3.3 300 SA 0 0 507 647 22 60 N N N N N N N N N Ga&K-1975II-7aw
0.10 0.38 1.50 0.02 0.021 0.055 0.065 0.017 N 0.14 N N N N N 310 N 200 N N N 850 38 DC + 7.6 300 SA 0 0 452 581 18 50 N N N N N N N N N Ga&K-1975II-8aw
0.12 0.29 1.50 0.008 0.017 0.085 0.075 0.30 N 0.19 N N N N N 190 N 100 N N N 650 33 DC + 3.3 300 SA 0 0 544 717 21 60 N N N N N N N N N Ga&K-1975II-9aw
0.09 0.46 1.81 0.017 0.024 0.1 0.08 0.28 N 0.21 N N 340 N 100 260 N 140 N N N 650 33 DC + 3.3 300 SA 0 0 620 712 22 58 N N N N N N N N N Ga&K-1975II-10aw
0.08 0.45 0.96 0.007 0.015 0.21 9.1 0.96 0.19 0.03 0.02 N 540 <100 540 <100 N 900 N N N 181 23 DC + 1.3 150-200 MMA 0 0 N N N N N N 459Hv10 N 2 N N N N PantK-1990-w1
0.10 0.54 0.66 0.006 0.014 0.31 9.0 0.82 0.23 0.02 0.01 N 510 <100 180 <100 N 170 N N N 181 22 DC + 1.0 150-200 MMA 0 0 N N N N N N 405Hv10 N 11 N N N N PantK-1990-w2
0.09 0.46 0.99 0.012 0.021 0.22 9.5 0.96 0.19 0.03 0.01 N 530 <100 450 <100 N 100 N N N 201 22 DC + 1.4 150-200 MMA 0 0 N N N N N N 451Hv10 N 4 N N N N PantK-1990-w3
0.09 0.37 1.03 0.004 0.010 0.05 8.8 1.03 0.25 0.01 0.01 N 470 <100 370 <100 N 800 N N N 180 23 DC + 1.3 150-200 MMA 0 0 N N N N N N 432Hv10 N 12 N N N N PantK-1990-w4.0
0.09 0.37 1.03 0.004 0.010 0.05 8.8 1.03 0.25 0.01 0.01 N 470 <100 370 <100 N 800 N N N 180 23 DC + 1.3 150-200 MMA 720 2 N N N N N N 264Hv10 N N N N N N PantK-1990-w4.1
0.09 0.37 1.03 0.004 0.010 0.05 8.8 1.03 0.25 0.01 0.01 N 470 <100 370 <100 N 800 N N N 180 23 DC + 1.3 150-200 MMA 720 8 N N N N N N 241Hv10 N N N N N N PantK-1990-w4.2
0.09 0.37 1.03 0.004 0.010 0.05 8.8 1.03 0.25 0.01 0.01 N 470 <100 370 <100 N 800 N N N 180 23 DC + 1.3 150-200 MMA 740 2 N N N N N N 251Hv10 N N N N N N PantK-1990-w4.3
0.09 0.37 1.03 0.004 0.010 0.05 8.8 1.03 0.25 0.01 0.01 N 470 <100 370 <100 N 800 N N N 180 23 DC + 1.3 150-200 MMA 740 8 N N N N N N 225Hv10 N N N N N N PantK-1990-w4.4
0.09 0.37 1.03 0.004 0.010 0.05 8.8 1.03 0.25 0.01 0.01 N 470 <100 370 <100 N 800 N N N 180 23 DC + 1.3 150-200 MMA 760 2 N N N N N N 233Hv10 N N N N N N PantK-1990-w4.5
0.09 0.37 1.03 0.004 0.010 0.05 8.8 1.03 0.25 0.01 0.01 N 470 <100 370 <100 N 800 N N N 180 23 DC + 1.3 150-200 MMA 760 8 N N N N N N 208Hv10 N N N N N N PantK-1990-w4.6
0.06 0.34 1.08 0.007 0.014 0.69 9.0 1.03 0.29 0.02 0.01 N 480 <100 110 <100 N <100 N N N 116 23 DC + 1.3 150-200 MMA 0 0 N N N N N N 373Hv10 N <1 N N N N PantK-1990-w5.0
0.06 0.34 1.08 0.007 0.014 0.69 9.0 1.03 0.29 0.02 0.01 N 480 <100 110 <100 N <100 N N N 116 23 DC + 1.3 150-200 MMA 720 2 N N N N N N 224Hv10 N N N N N N PantK-1990-w5.1
0.06 0.34 1.08 0.007 0.014 0.69 9.0 1.03 0.29 0.02 0.01 N 480 <100 110 <100 N <100 N N N 116 23 DC + 1.3 150-200 MMA 720 8 N N N N N N 210Hv10 N N N N N N PantK-1990-w5.2
0.06 0.34 1.08 0.007 0.014 0.69 9.0 1.03 0.29 0.02 0.01 N 480 <100 110 <100 N <100 N N N 116 23 DC + 1.3 150-200 MMA 740 2 N N N N N N 212Hv10 N N N N N N PantK-1990-w5.3
0.06 0.34 1.08 0.007 0.014 0.69 9.0 1.03 0.29 0.02 0.01 N 480 <100 110 <100 N <100 N N N 116 23 DC + 1.3 150-200 MMA 740 8 N N N N N N 202Hv10 N N N N N N PantK-1990-w5.4
0.06 0.34 1.08 0.007 0.014 0.69 9.0 1.03 0.29 0.02 0.01 N 480 <100 110 <100 N <100 N N N 116 23 DC + 1.3 150-200 MMA 760 2 N N N N N N 204Hv10 N N N N N N PantK-1990-w5.5
0.06 0.34 1.08 0.007 0.014 0.69 9.0 1.03 0.29 0.02 0.01 N 480 <100 110 <100 N <100 N N N 116 23 DC + 1.3 150-200 MMA 760 8 N N N N N N 201Hv10 N N N N N N PantK-1990-w5.6
0.07 0.23 1.00 0.002 0.006 0.58 8.3 0.93 0.24 <0.01 <0.01 N 460 <100 250 <100 N 340 N N N 116 23 DC + 1.3 150-200 MMA 0 0 N N N N N N 398Hv10 N 0 N N N N PantK-1990-w6.0
0.07 0.23 1.00 0.002 0.006 0.58 8.3 0.93 0.24 <0.01 <0.01 N 460 <100 250 <100 N 340 N N N 116 23 DC + 1.3 150-200 MMA 720 2 N N N N N N 249Hv10 N N N N N N PantK-1990-w6.1
0.07 0.23 1.00 0.002 0.006 0.58 8.3 0.93 0.24 <0.01 <0.01 N 460 <100 250 <100 N 340 N N N 116 23 DC + 1.3 150-200 MMA 720 8 N N N N N N 226Hv10 N N N N N N PantK-1990-w6.2
0.07 0.23 1.00 0.002 0.006 0.58 8.3 0.93 0.24 <0.01 <0.01 N 460 <100 250 <100 N 340 N N N 116 23 DC + 1.3 150-200 MMA 740 2 N N N N N N 234Hv10 N N N N N N PantK-1990-w6.3
0.07 0.23 1.00 0.002 0.006 0.58 8.3 0.93 0.24 <0.01 <0.01 N 460 <100 250 <100 N 340 N N N 116 23 DC + 1.3 150-200 MMA 740 8 N N N N N N 219Hv10 N N N N N N PantK-1990-w6.4
0.07 0.23 1.00 0.002 0.006 0.58 8.3 0.93 0.24 <0.01 <0.01 N 460 <100 250 <100 N 340 N N N 116 23 DC + 1.3 150-200 MMA 760 2 N N N N N N 224Hv10 N N N N N N PantK-1990-w6.5
0.07 0.23 1.00 0.002 0.006 0.58 8.3 0.93 0.24 <0.01 <0.01 N 460 <100 250 <100 N 340 N N N 116 23 DC + 1.3 150-200 MMA 760 8 N N N N N N 212Hv10 N N N N N N PantK-1990-w6.6
0.11 0.51 1.10 0.007 0.013 0.08 8.9 1.00 0.18 0.03 <0.01 N 500 <100 400 <100 N 900 N N N 115 23 DC + 1.0 150-200 MMA 0 0 N N N N N N 467Hv10 N <1 N N N N PantK-1990-w7.0
0.11 0.51 1.10 0.007 0.013 0.08 8.9 1.00 0.18 0.03 <0.01 N 500 <100 400 <100 N 900 N N N 115 23 DC + 1.0 150-200 MMA 720 2 N N N N N N 277Hv10 N N N N N N PantK-1990-w7.1
0.11 0.51 1.10 0.007 0.013 0.08 8.9 1.00 0.18 0.03 <0.01 N 500 <100 400 <100 N 900 N N N 115 23 DC + 1.0 150-200 MMA 720 8 N N N N N N 254Hv10 N N N N N N PantK-1990-w7.2
0.11 0.51 1.10 0.007 0.013 0.08 8.9 1.00 0.18 0.03 <0.01 N 500 <100 400 <100 N 900 N N N 115 23 DC + 1.0 150-200 MMA 740 2 N N N N N N 263Hv10 N N N N N N PantK-1990-w7.3
0.11 0.51 1.10 0.007 0.013 0.08 8.9 1.00 0.18 0.03 <0.01 N 500 <100 400 <100 N 900 N N N 115 23 DC + 1.0 150-200 MMA 740 8 N N N N N N 237Hv10 N N N N N N PantK-1990-w7.4
0.11 0.51 1.10 0.007 0.013 0.08 8.9 1.00 0.18 0.03 <0.01 N 500 <100 400 <100 N 900 N N N 115 23 DC + 1.0 150-200 MMA 760 2 N N N N N N 249Hv10 N N N N N N PantK-1990-w7.5
0.11 0.51 1.10 0.007 0.013 0.08 8.9 1.00 0.18 0.03 <0.01 N 500 <100 400 <100 N 900 N N N 115 23 DC + 1.0 150-200 MMA 760 8 N N N N N N 226Hv10 N N N N N N PantK-1990-w7.6
0.06 0.32 1.23 <0.002 0.002 1.01 8.4 0.89 0.22 <0.01 <0.01 N 380 <100 80 <100 N 300 N N N 163 25 DC + 1.2 150-200 MMA 0 0 N N N N N N 362Hv10 N 0 N N N N PantK-1990-w8.0
0.06 0.32 1.23 <0.002 0.002 1.01 8.4 0.89 0.22 <0.01 <0.01 N 380 <100 80 <100 N 300 N N N 163 25 DC + 1.2 150-200 MMA 720 2 N N N N N N 291Hv10 N N N N N N PantK-1990-w8.1
0.06 0.32 1.23 <0.002 0.002 1.01 8.4 0.89 0.22 <0.01 <0.01 N 380 <100 80 <100 N 300 N N N 163 25 DC + 1.2 150-200 MMA 720 8 N N N N N N 262Hv10 N N N N N N PantK-1990-w8.2
0.06 0.32 1.23 <0.002 0.002 1.01 8.4 0.89 0.22 <0.01 <0.01 N 380 <100 80 <100 N 300 N N N 163 25 DC + 1.2 150-200 MMA 740 2 N N N N N N 266Hv10 N N N N N N PantK-1990-w8.3
0.06 0.32 1.23 <0.002 0.002 1.01 8.4 0.89 0.22 <0.01 <0.01 N 380 <100 80 <100 N 300 N N N 163 25 DC + 1.2 150-200 MMA 740 8 N N N N N N 253Hv10 N N N N N N PantK-1990-w8.4
0.06 0.32 1.23 <0.002 0.002 1.01 8.4 0.89 0.22 <0.01 <0.01 N 380 <100 80 <100 N 300 N N N 163 25 DC + 1.2 150-200 MMA 760 2 N N N N N N 257Hv10 N N N N N N PantK-1990-w8.5
0.06 0.32 1.23 <0.002 0.002 1.01 8.4 0.89 0.22 <0.01 <0.01 N 380 <100 80 <100 N 300 N N N 163 25 DC + 1.2 150-200 MMA 760 8 N N N N N N 246Hv10 N N N N N N PantK-1990-w8.6
0.10 0.43 0.96 0.003 0.006 0.17 8.6 0.97 0.22 0.02 0.005 N 360 <0.01 430 <0.01 N 200 N N N 145 20 DC + 1.0 200 MMA 750 2 N N N N N N 264Hv5 N N N N N N PantK-1990-bw1.0
0.10 0.43 0.96 0.003 0.006 0.17 8.6 0.97 0.22 0.02 0.005 N 360 <0.01 430 <0.01 N 200 N N N 145 20 DC + 1.0 200 MMA 750 2 N N N N -20 8 N N N N N N N PantK-1990-bw1.1
0.10 0.43 0.96 0.003 0.006 0.17 8.6 0.97 0.22 0.02 0.005 N 360 <0.01 430 <0.01 N 200 N N N 145 20 DC + 1.0 200 MMA 750 2 N N N N 20 23 N N N N N N N PantK-1990-bw1.2
0.10 0.43 0.96 0.003 0.006 0.17 8.6 0.97 0.22 0.02 0.005 N 360 <0.01 430 <0.01 N 200 N N N 145 20 DC + 1.0 200 MMA 750 2 N N N N 40 44 N N N N N N N PantK-1990-bw1.3
0.10 0.40 0.98 0.004 0.008 0.17 8.7 0.98 0.22 0.03 0.01 N 410 <0.01 420 <0.01 N 300 N N N 145 21 DC + 1.2 200 MMA 750 2 N N N N N N 269Hv5 N N N N N N PantK-1990-bw2.0
0.10 0.40 0.98 0.004 0.008 0.17 8.7 0.98 0.22 0.03 0.01 N 410 <0.01 420 <0.01 N 300 N N N 145 21 DC + 1.2 200 MMA 750 2 N N N N -20 8 N N N N N N N PantK-1990-bw2.1
0.10 0.40 0.98 0.004 0.008 0.17 8.7 0.98 0.22 0.03 0.01 N 410 <0.01 420 <0.01 N 300 N N N 145 21 DC + 1.2 200 MMA 750 2 N N N N 20 27 N N N N N N N PantK-1990-bw2.2
0.10 0.40 0.98 0.004 0.008 0.17 8.7 0.98 0.22 0.03 0.01 N 410 <0.01 420 <0.01 N 300 N N N 145 21 DC + 1.2 200 MMA 750 2 N N N N 40 52 N N N N N N N PantK-1990-bw2.3
0.10 0.42 0.96 0.003 0.006 0.17 8.8 1.01 0.21 0.02 0.005 N 400 <0.01 430 <0.01 N 900 N N N 143 21 DC + 1.1 200 MMA 760 8 N N N N N N 233Hv5 N N N N N N PantK-1990-bw3.0
0.10 0.42 0.96 0.003 0.006 0.17 8.8 1.01 0.21 0.02 0.005 N 400 <0.01 430 <0.01 N 900 N N N 143 21 DC + 1.1 200 MMA 760 8 N N N N -20 10 N N N N N N N PantK-1990-bw3.1
0.10 0.42 0.96 0.003 0.006 0.17 8.8 1.01 0.21 0.02 0.005 N 400 <0.01 430 <0.01 N 900 N N N 143 21 DC + 1.1 200 MMA 760 8 N N N N 20 44 N N N N N N N PantK-1990-bw3.2
0.10 0.42 0.96 0.003 0.006 0.17 8.8 1.01 0.21 0.02 0.005 N 400 <0.01 430 <0.01 N 900 N N N 143 21 DC + 1.1 200 MMA 760 8 N N N N 40 83 N N N N N N N PantK-1990-bw3.3
0.10 0.42 0.91 0.004 0.008 0.17 8.9 0.98 0.21 0.03 0.01 N 390 <0.01 410 <0.01 N 900 N N N 146 22 DC + 1.1 200 MMA 760 8 N N N N N N 226Hv5 N N N N N N PantK-1990-bw4.0
0.10 0.42 0.91 0.004 0.008 0.17 8.9 0.98 0.21 0.03 0.01 N 390 <0.01 410 <0.01 N 900 N N N 146 22 DC + 1.1 200 MMA 760 8 N N N N -20 10 N N N N N N N PantK-1990-bw4.1
0.10 0.42 0.91 0.004 0.008 0.17 8.9 0.98 0.21 0.03 0.01 N 390 <0.01 410 <0.01 N 900 N N N 146 22 DC + 1.1 200 MMA 760 8 N N N N 20 44 N N N N N N N PantK-1990-bw4.2
0.10 0.42 0.91 0.004 0.008 0.17 8.9 0.98 0.21 0.03 0.01 N 390 <0.01 410 <0.01 N 900 N N N 146 22 DC + 1.1 200 MMA 760 8 N N N N 40 83 N N N N N N N PantK-1990-bw4.3
0.10 0.27 0.60 0.002 0.011 0.13 8.75 1.02 0.20 0.09 0.017 <0.1 N 20 390 160 <10 N 30 40 N 400 31.5 AC + 1.4 177 SAA 746 4 650 747 19 63 N N N N N N N N N EPRI-TR-101394s-E9SA6
0.10 0.27 0.60 0.002 0.011 0.13 8.75 1.02 0.20 0.09 0.017 <0.1 N 20 390 160 <10 N 30 40 N 400 31.5 AC + 1.4 177 SAA 746 4 625 734 22 63 N N N N N N N N N EPRI-TR-101394s-E9SA6
0.11 0.27 0.60 0.002 0.010 0.14 8.77 1.01 0.20 0.10 0.017 <0.1 N 20 370 0.014 <10 N 40 50 N 400 31.5 AC + 1.4 177 SAA 746 4 626 727 23 69 N N N N N N N N N EPRI-TR-101394s-E9SA8
0.11 0.27 0.60 0.002 0.010 0.14 8.77 1.01 0.20 0.10 0.017 <0.1 N 20 370 0.014 <10 N 40 50 N 400 31.5 AC + 1.4 177 SAA 746 4 629 735 21 68 N N N N N N N N N EPRI-TR-101394s-E9SA8
0.090 0.34 0.48 0.004 0.011 0.08 8.60 0.98 0.22 0.05 0.020 <0.1 N 20 260 0.005 <10 N 30 50 N 390 11.5 DC + 1.9 177 GTAA 746 4 647 747 20 68 N N N N N N N N N EPRI-TR-101394s-E9GT3
0.090 0.34 0.48 0.004 0.011 0.08 8.60 0.98 0.22 0.05 0.020 <0.1 N 20 260 0.005 <10 N 30 50 N 390 11.5 DC + 1.9 177 GTAA 746 4 661 756 24 73 N N N N N N N N N EPRI-TR-101394s-E9GT3
0.081 0.34 0.49 0.004 0.012 0.08 8.57 0.98 0.22 0.05 0.021 <0.1 N 20 240 0.004 <10 N 30 60 N 300 12.5 DC + 1.4 177 GTAA 746 1 682 783 26 74 N N N N N N N N N EPRI-TR-101394s-E9GT4
0.081 0.34 0.49 0.004 0.012 0.08 8.57 0.98 0.22 0.05 0.021 <0.1 N 20 240 0.004 <10 N 30 60 N 300 12.5 DC + 1.4 177 GTAA 746 1 728 817 21 73 N N N N N N N N N EPRI-TR-101394s-E9GT4
0.11 0.30 0.44 0.004 0.011 0.08 8.58 1.00 0.22 0.05 0.020 <0.1 N 20 340 0.004 <10 N 20 50 N 275 28.5 DC + 1.2 177 GMAA 746 4 605 726 20 68 N N N N N N N N N EPRI-TR-101394s-E9GM2
0.11 0.30 0.44 0.004 0.011 0.08 8.58 1.00 0.22 0.05 0.020 <0.1 N 20 340 0.004 <10 N 20 50 N 275 28.5 DC + 1.2 177 GMAA 746 4 603 726 20 66 N N N N N N N N N EPRI-TR-101394s-E9GM2
0.12 0.24 0.53 0.001 0.010 0.13 8.61 1.03 0.20 0.09 0.016 <0.1 N 20 430 0.013 <10 N 30 50 N 285 28.5 DC + 1.3 177 GMAA 746 4 654 767 20 62 N N N N N N N N N EPRI-TR-101394s-E9GM3
0.12 0.24 0.53 0.001 0.010 0.13 8.61 1.03 0.20 0.09 0.016 <0.1 N 20 430 0.013 <10 N 30 50 N 285 28.5 DC + 1.3 177 GMAA 746 4 661 772 19 62 N N N N N N N N N EPRI-TR-101394s-E9GM3
0.10 0.22 0.55 0.009 0.013 0.21 2.68 1.05 N N N N 260 N N 200 N N N N N 500 32 DC + 2 250 NGSAW 690 10 492 610 27 N N N N N N N N N N Chandel&-1985W1
0.10 0.22 0.55 0.009 0.013 0.21 2.68 1.05 N N N N 260 N N 200 N N N N N 500 32 DC + 2 250 NGSAW 690 10 N N N N 24 193 N N N N N N N Chandel&-1985W1ch1
0.10 0.22 0.55 0.009 0.013 0.21 2.68 1.05 N N N N 260 N N 200 N N N N N 500 32 DC + 2 250 NGSAW 690 10 N N N N 0 164 N N N N N N N Chandel&-1985W1ch2
0.10 0.22 0.55 0.009 0.013 0.21 2.68 1.05 N N N N 260 N N 200 N N N N N 500 32 DC + 2 250 NGSAW 690 10 N N N N -20 147 N N N N N N N Chandel&-1985W1ch3
0.10 0.22 0.55 0.009 0.013 0.21 2.68 1.05 N N N N 260 N N 200 N N N N N 500 32 DC + 2 250 NGSAW 690 10 N N N N -40 72 N N N N N N N Chandel&-1985W1ch4
0.10 0.22 0.55 0.009 0.013 0.21 2.68 1.05 N N N N 260 N N 200 N N N N N 500 32 DC + 2 250 NGSAW 690 10 N N N N -60 15 N N N N N N N Chandel&-1985W1ch5
0.06 0.49 0.67 0.011 0.009 0.21 2.63 1.06 N N N N 850 N N 150 N N N N N 500 32 DC + 2 250 NGSAW 690 10 469 592 27 N N N N N N N N N N Chandel&-1985W2
0.06 0.49 0.67 0.011 0.009 0.21 2.63 1.06 N N N N 850 N N 150 N N N N N 500 32 DC + 2 250 NGSAW 690 10 N N N N 22 96 N N N N N N N Chandel&-1985W2ch1
0.06 0.49 0.67 0.011 0.009 0.21 2.63 1.06 N N N N 850 N N 150 N N N N N 500 32 DC + 2 250 NGSAW 690 10 N N N N 0 68 N N N N N N N Chandel&-1985W2ch2
0.06 0.49 0.67 0.011 0.009 0.21 2.63 1.06 N N N N 850 N N 150 N N N N N 500 32 DC + 2 250 NGSAW 690 10 N N N N -20 38 N N N N N N N Chandel&-1985W2ch3
0.06 0.49 0.67 0.011 0.009 0.21 2.63 1.06 N N N N 850 N N 150 N N N N N 500 32 DC + 2 250 NGSAW 690 10 N N N N -40 15 N N N N N N N Chandel&-1985W2ch4
0.10 0.19 0.53 0.007 0.007 0.20 2.70 1.03 N N N N 220 N N 150 N N N N N 500 32 DC + 2 250 NGSAW 690 10 456 592 29 N N N N N N N N N N Chandel&-1985W3
0.10 0.19 0.53 0.007 0.007 0.20 2.70 1.03 N N N N 220 N N 150 N N N N N 500 32 DC + 2 250 NGSAW 690 10 N N N N 24 270 N N N N N N N Chandel&-1985W3ch1
0.10 0.19 0.53 0.007 0.007 0.20 2.70 1.03 N N N N 220 N N 150 N N N N N 500 32 DC + 2 250 NGSAW 690 10 N N N N 0 238 N N N N N N N Chandel&-1985W3ch2
0.10 0.19 0.53 0.007 0.007 0.20 2.70 1.03 N N N N 220 N N 150 N N N N N 500 32 DC + 2 250 NGSAW 690 10 N N N N -20 176 N N N N N N N Chandel&-1985W3ch3
0.10 0.19 0.53 0.007 0.007 0.20 2.70 1.03 N N N N 220 N N 150 N N N N N 500 32 DC + 2 250 NGSAW 690 10 N N N N -40 157 N N N N N N N Chandel&-1985W3ch4
0.10 0.19 0.53 0.007 0.007 0.20 2.70 1.03 N N N N 220 N N 150 N N N N N 500 32 DC + 2 250 NGSAW 690 10 N N N N -60 53 N N N N N N N Chandel&-1985W3ch5
0.09 0.24 0.68 0.013 0.006 0.20 2.22 1.03 N N N N 520 N N 100 N N N N N 500 30 DC + 3.6 200 NGGMA 690 10 535 627 23 N N N N N N N N N N Chandel&-1985W4
0.09 0.24 0.68 0.013 0.006 0.20 2.22 1.03 N N N N 520 N N 100 N N N N N 500 30 DC + 3.6 200 NGGMA 690 10 N N N N 27 144 N N N N N N N Chandel&-1985W4ch1
0.09 0.24 0.68 0.013 0.006 0.20 2.22 1.03 N N N N 520 N N 100 N N N N N 500 30 DC + 3.6 200 NGGMA 690 10 N N N N 2 127 N N N N N N N Chandel&-1985W4ch2
0.09 0.24 0.68 0.013 0.006 0.20 2.22 1.03 N N N N 520 N N 100 N N N N N 500 30 DC + 3.6 200 NGGMA 690 10 N N N N -20 111 N N N N N N N Chandel&-1985W4ch3
0.09 0.24 0.68 0.013 0.006 0.20 2.22 1.03 N N N N 520 N N 100 N N N N N 500 30 DC + 3.6 200 NGGMA 690 10 N N N N -40 81 N N N N N N N Chandel&-1985W4ch4
0.09 0.24 0.68 0.013 0.006 0.20 2.22 1.03 N N N N 520 N N 100 N N N N N 500 30 DC + 3.6 200 NGGMA 690 10 N N N N -60 36 N N N N N N N Chandel&-1985W4ch5
0.11 0.14 0.73 0.002 0.005 N 2.30 1.03 0.27 N N N 254 N 26 N N 200 N N N 500 29 AC 0 2.9 200 SA 690 8 N 738 N N N N N N N N N N N Icici&-1992-CM1
0.11 0.14 0.73 0.002 0.005 N 2.30 1.03 0.27 N N N 254 N 26 N N 200 N N N 500 29 AC 0 2.9 200 SA 690 8 N N N N -40 10 N N N N N N N Icici&-1992-CM1ch1
0.11 0.14 0.73 0.002 0.005 N 2.30 1.03 0.27 N N N 254 N 26 N N 200 N N N 500 29 AC 0 2.9 200 SA 690 8 N N N N -40 12 N N N N N N N Icici&-1992-CM1ch2
0.11 0.14 0.73 0.002 0.005 N 2.30 1.03 0.27 N N N 254 N 26 N N 200 N N N 500 29 AC 0 2.9 200 SA 690 8 N N N N -40 17 N N N N N N N Icici&-1992-CM1ch3
0.11 0.14 0.73 0.002 0.005 N 2.30 1.03 0.27 N N N 254 N 26 N N 200 N N N 500 29 AC 0 2.9 200 SA 690 8 N N N N -20 13 N N N N N N N Icici&-1992-CM1ch4
0.11 0.14 0.73 0.002 0.005 N 2.30 1.03 0.27 N N N 254 N 26 N N 200 N N N 500 29 AC 0 2.9 200 SA 690 8 N N N N -20 18 N N N N N N N Icici&-1992-CM1ch5
0.11 0.14 0.73 0.002 0.005 N 2.30 1.03 0.27 N N N 254 N 26 N N 200 N N N 500 29 AC 0 2.9 200 SA 690 8 N N N N -20 22 N N N N N N N Icici&-1992-CM1ch6
0.11 0.14 0.73 0.002 0.005 N 2.30 1.03 0.27 N N N 254 N 26 N N 200 N N N 500 29 AC 0 2.9 200 SA 690 24 N 685 N N N N N N N N N N N Icici&-1992-CM1
0.12 0.14 1.03 0.002 0.006 N 2.30 1.03 0.27 N N N 166 N 22 N N 200 N N N 500 29 AC 0 2.9 200 SA 690 8 N 745 N N N N N N N N N N N Icici&-1992-CM2
0.12 0.14 1.03 0.002 0.006 N 2.30 1.03 0.27 N N N 166 N 22 N N 200 N N N 500 29 AC 0 2.9 200 SA 690 8 N N N N -40 37 N N N N N N N Icici&-1992-CM2ch1
0.12 0.14 1.03 0.002 0.006 N 2.30 1.03 0.27 N N N 166 N 22 N N 200 N N N 500 29 AC 0 2.9 200 SA 690 8 N N N N -40 53 N N N N N N N Icici&-1992-CM2ch2
0.12 0.14 1.03 0.002 0.006 N 2.30 1.03 0.27 N N N 166 N 22 N N 200 N N N 500 29 AC 0 2.9 200 SA 690 8 N N N N -20 96 N N N N N N N Icici&-1992-CM2ch2
0.12 0.14 1.03 0.002 0.006 N 2.30 1.03 0.27 N N N 166 N 22 N N 200 N N N 500 29 AC 0 2.9 200 SA 690 8 N N N N -20 149 N N N N N N N Icici&-1992-CM2ch4
0.12 0.14 1.03 0.002 0.006 N 2.30 1.03 0.27 N N N 166 N 22 N N 200 N N N 500 29 AC 0 2.9 200 SA 690 8 N N N N -20 172 N N N N N N N Icici&-1992-CM2ch5
0.12 0.14 1.03 0.002 0.006 N 2.30 1.03 0.27 N N N 166 N 22 N N 200 N N N 500 29 AC 0 2.9 200 SA 690 24 N 696 N N N N N N N N N N N Icici&-1992-CM2
0.14 0.18 0.75 0.002 0.005 N 2.30 1.01 0.27 N N N 256 N 21 N N 200 N N N 500 29 AC 0 2.9 200 SA 690 8 N 770 N N N N N N N N N N N Icici&-1992-CM3
0.14 0.18 0.75 0.002 0.005 N 2.30 1.01 0.27 N N N 256 N 21 N N 200 N N N 500 29 AC 0 2.9 200 SA 690 8 N N N N -40 24 N N N N N N N Icici&-1992-CM3ch1
0.14 0.18 0.75 0.002 0.005 N 2.30 1.01 0.27 N N N 256 N 21 N N 200 N N N 500 29 AC 0 2.9 200 SA 690 8 N N N N -40 37 N N N N N N N Icici&-1992-CM3ch2
0.14 0.18 0.75 0.002 0.005 N 2.30 1.01 0.27 N N N 256 N 21 N N 200 N N N 500 29 AC 0 2.9 200 SA 690 8 N N N N -40 52 N N N N N N N Icici&-1992-CM3ch3
0.14 0.18 0.75 0.002 0.005 N 2.30 1.01 0.27 N N N 256 N 21 N N 200 N N N 500 29 AC 0 2.9 200 SA 690 8 N N N N -20 37 N N N N N N N Icici&-1992-CM3ch4
0.14 0.18 0.75 0.002 0.005 N 2.30 1.01 0.27 N N N 256 N 21 N N 200 N N N 500 29 AC 0 2.9 200 SA 690 8 N N N N -20 80 N N N N N N N Icici&-1992-CM3ch5
0.14 0.18 0.75 0.002 0.005 N 2.30 1.01 0.27 N N N 256 N 21 N N 200 N N N 500 29 AC 0 2.9 200 SA 690 24 N 714 N N N N N N N N N N N Icici&-1992-CM3
0.12 0.14 1.34 0.002 0.008 N 2.23 1.00 0.31 N N N 292 N 37 N N 200 N N N 500 29 AC 0 2.9 200 SA 690 8 N N 25.3 73.2 N N N N N N N N N Icici&-1992-N1a
0.12 0.13 1.29 0.002 0.009 N 2.26 0.99 0.30 N N N 344 N 35 N N 200 N N N 500 29 AC 0 2.9 200 SA 690 24 N N 21.8 70.7 N N N N N N N N N Icici&-1992-N1b
0.12 0.15 1.36 0.002 0.008 N 2.26 0.99 0.32 N N N 243 N 101 N N 200 N N N 500 29 AC 0 2.9 200 SA 690 8 N N 24.3 72.4 N N N N N N N N N Icici&-1992-N2a
0.11 0.14 1.32 0.002 0.008 N 2.27 1.00 0.32 N N N 334 N 127 N N 200 N N N 500 29 AC 0 2.9 200 SA 690 24 N N 22.4 69.1 N N N N N N N N N Icici&-1992-N2b
0.12 0.13 1.23 0.002 0.008 N 2.29 1.01 0.32 N N N 303 N 166 N N 200 N N N 500 29 AC 0 2.9 200 SA 690 8 N N 24.7 69.9 N N N N N N N N N Icici&-1992-N3a
0.11 0.13 1.20 0.002 0.008 N 2.26 1.00 0.31 N N N 283 N 156 N N 200 N N N 500 29 AC 0 2.9 200 SA 690 24 N N 21.6 69.8 N N N N N N N N N Icici&-1992-N3b
0.12 0.15 1.28 0.002 0.008 N 2.27 1.00 0.31 N N N 237 N 245 N N 200 N N N 500 29 AC 0 2.9 200 SA 690 8 N N 20.8 68.8 N N N N N N N N N Icici&-1992-N4a
0.12 0.13 1.18 0.002 0.007 N 2.26 1.00 0.31 N N N 286 N 312 N N 200 N N N 500 29 AC 0 2.9 200 SA 690 24 N N 21.7 67.0 N N N N N N N N N Icici&-1992-N4b
0.084 0.415 1.240 0.011 0.015 0.050 0.037 0.385 N 0.105 N N 480 N 86 N N N 60 150 5 N N DC + 2.4 100 SA 550 1.83 529 635 25.6 70 N N N N N N N N N Blond&-1984-A530a
0.084 0.415 1.240 0.011 0.015 0.050 0.037 0.385 N 0.105 N N 480 N 86 N N N 60 150 5 N N DC + 2.4 100 SA 550 1.83 473 605 28.8 73 N N N N N N N N N Blond&-1984-A530b
0.084 0.415 1.240 0.011 0.015 0.050 0.037 0.385 N 0.105 N N 480 N 86 N N N 60 150 5 N N DC + 2.4 100 SA 550 1.83 557 658 23.8 68.5 N N N N N N N N N Blond&-1984-A530c
0.084 0.415 1.240 0.011 0.015 0.050 0.037 0.385 N 0.105 N N 480 N 86 N N N 60 150 5 N N DC + 2.4 100 SA 550 1.83 N N N N -40 96 N N N N N N N Blond&-1984-A530d
0.084 0.415 1.240 0.011 0.015 0.050 0.037 0.385 N 0.105 N N 480 N 86 N N N 60 150 5 N N DC + 2.4 100 SA 550 1.83 N N N N -79 40 N N N N N N N Blond&-1984-A530e
